Repository: als-computing/bl1032

# XRF-XFS-XAS-Auto Software

## Copyright Notice

XRF-XFS-XAS-Auto Copyright (c) 2024, The Regents of the University of
California, through Lawrence Berkeley National Laboratory (subject to receipt
of any required approvals from the U.S. Dept. of Energy). All rights reserved.

If you have questions about your rights to use or distribute this software,
please contact Berkeley Lab's Intellectual Property Office at
IPO@lbl.gov.

NOTICE.  This Software was developed under funding from the U.S. Department
of Energy and the U.S. Government consequently retains certain rights.  As
such, the U.S. Government has been granted for itself and others acting on

File: XASdatabases/Fe_XAS_database_1032/Fe3phosphate_hydrate_FeQXANES.txt
#%Name: Iron(III) phosphate hydrate
#%Formula: FePO4.H2O
#%Mineral class: phosphate
#%Xtal system: 
#%Edge: K
#%Sample prep: powder on kapton tape
#%Beamline: ALS 10.3.2, HxV slits = 50x20 um
#%Det:  I0=N2, Fluorescence mode (Ge solid state 7elts)
#%Ref/notes: Alfa Aesar CAS#51833-68-2
#%Temp: Room temp (28C)
#%Time&date: 5:13 PM 4/24/2011. Sirine C. Fakra
#%===========================================
7.0108385E+3 3.0083665E-3
7.0118391E+3 3.0807814E-3
7.0128397E+3 3.0521926E-3
7.0138403E+3 3.1692570E-3
7.0148409E+3 3.1540880E-3
7.0158415E+3 3.2724604E-3
7.0168421E+3 3.3650797E-3
7.0178426E+3 3.1864092E-3
7.0188432E+3 3.3573961E-3
7.0198438E+3 3.5421911E-3
7.0208444E+3 3.4583223E-3
7.0218450E+3 3.4155670E-3
7.0228456E+3 3.3250929E-3
7.0238462E+3 3.4328161E-3
7.0248468E+3 3.4633735E-3
7.0258474E+3 3.6895435E-3
7.0268480E+3 3.5319895E-3
7.0278486E+3 3.7280890E-3
7.0288492E+3 3.6278425E-3
7.0298498E+3 3.5832387E-3
7.0308503E+3 3.7047670E-3
7.0318509E+3 3.7753504E-3
7.0328515E+3 3.9582066E-3
7.0338521E+3 3.8854289E-3
7.0348527E+3 3.9708878E-3
7.0358533E+3 4.0775619E-3
7.0368539E+3 4.0608326E-3
7.0378545E+3 4.1165676E-3
7.0388551E+3 4.1175625E-3
7.0398557E+3 4.1431160E-3
7.0408563E+3 4.0760611E-3
7.0418569E+3 4.3774616E-3
7.0428574E+3 4.3776887E-3
7.0438580E+3 4.3585375E-3
7.0448586E+3 4.3767455E-3
7.0458592E+3 4.4981529E-3
7.0468598E+3 4.5116196E-3
7.0478604E+3 4.5226112E-3
7.0488610E+3 4.4706955E-3
7.0498616E+3 4.4978462E-3
7.0508622E+3 4.4377513E-3
7.0518628E+3 4.8879088E-3
7.0528634E+3 4.7410311E-3
7.0538640E+3 5.0477502E-3
7.0548646E+3 5.1160629E-3
7.0558651E+3 5.2024028E-3
7.0568657E+3 5.2734652E-3
7.0578663E+3 5.0544788E-3
7.0588669E+3 5.2942121E-3
7.0598675E+3 5.2657685E-3
7.0608681E+3 5.5633645E-3
7.0618687E+3 5.7481010E-3
7.0628693E+3 5.8973622E-3
7.0638699E+3 5.9575103E-3
7.0648705E+3 6.0456055E-3
7.0658711E+3 6.0627043E-3
7.0668717E+3 6.1406827E-3
7.0678723E+3 6.3758575E-3
7.0688729E+3 6.3643827E-3
7.0698734E+3 6.3981242E-3
7.0708740E+3 6.5885089E-3
7.0718746E+3 6.6994402E-3
7.0728752E+3 6.7987611E-3
7.0738758E+3 6.9026990E-3
7.0748764E+3 7.1641598E-3
7.0758770E+3 7.4165229E-3
7.0768776E+3 7.5045346E-3
7.0778782E+3 7.4718869E-3
7.0788788E+3 7.5909309E-3
7.0798794E+3 7.6370341E-3
7.0808800E+3 8.0571348E-3
7.0818806E+3 8.2142703E-3
7.0828812E+3 8.3207929E-3
7.0838818E+3 8.5440369E-3
7.0848823E+3 8.5633688E-3
7.0858829E+3 8.6164394E-3
7.0868835E+3 9.3369675E-3
7.0878841E+3 9.5519793E-3
7.0888847E+3 9.6948356E-3
7.0898853E+3 1.0088050E-2
7.0908859E+3 1.0302051E-2
7.0918865E+3 1.0676425E-2
7.0928871E+3 1.1001400E-2
7.0938877E+3 1.1648422E-2
7.0948883E+3 1.1942120E-2
7.0958889E+3 1.2346763E-2
7.0965392E+3 1.2564388E-2
7.0968393E+3 1.2432092E-2
7.0971393E+3 1.2681640E-2
7.0974394E+3 1.3000867E-2
7.0977394E+3 1.2920675E-2
7.0980395E+3 1.3123491E-2
7.0983395E+3 1.3289871E-2
7.0986396E+3 1.3551905E-2
7.0989397E+3 1.3344717E-2
7.0992397E+3 1.3473479E-2
7.0995398E+3 1.4111105E-2
7.0998398E+3 1.4789746E-2
7.1001399E+3 1.5040363E-2
7.1004399E+3 1.4788054E-2
7.1007400E+3 1.4697361E-2
7.1010400E+3 1.5259083E-2
7.1013401E+3 1.4726415E-2
7.1016402E+3 1.5155015E-2
7.1019402E+3 1.5399373E-2
7.1022403E+3 1.6021892E-2
7.1025403E+3 1.6435926E-2
7.1028404E+3 1.6626828E-2
7.1031404E+3 1.7010944E-2
7.1034405E+3 1.6749072E-2
7.1037406E+3 1.7516512E-2
7.1040406E+3 1.7328096E-2
7.1043407E+3 1.7729363E-2
7.1046407E+3 1.8026634E-2
7.1049408E+3 1.7850678E-2
7.1052408E+3 1.8203434E-2
7.1055409E+3 1.8474420E-2
7.1058409E+3 1.8928206E-2
7.1061410E+3 1.9807995E-2
7.1064411E+3 1.9980221E-2
7.1067411E+3 1.9740752E-2
7.1070412E+3 1.9809395E-2
7.1073412E+3 2.0442775E-2
7.1076413E+3 2.0419623E-2
7.1079413E+3 2.1042436E-2
7.1082414E+3 2.1572032E-2
7.1085415E+3 2.1752324E-2
7.1088415E+3 2.2173168E-2
7.1091416E+3 2.2952361E-2
7.1094416E+3 2.3229807E-2
7.1097417E+3 2.3927762E-2
7.1100417E+3 2.4967967E-2
7.1103418E+3 2.6076159E-2
7.1106418E+3 2.6431636E-2
7.1109419E+3 2.7391338E-2
7.1112420E+3 2.9026297E-2
7.1115420E+3 3.2346666E-2
7.1118421E+3 3.5223437E-2
7.1121421E+3 3.9311646E-2
7.1124422E+3 4.5384068E-2
7.1127422E+3 5.0117736E-2
7.1130423E+3 5.2233650E-2
7.1133424E+3 5.4261993E-2
7.1136424E+3 5.6273494E-2
7.1139425E+3 5.6508774E-2
7.1142425E+3 5.7065438E-2
7.1145426E+3 5.1746591E-2
7.1148426E+3 4.8285407E-2
7.1151427E+3 4.5222618E-2
7.1154428E+3 4.4070624E-2
7.1157428E+3 4.3717659E-2
7.1160429E+3 4.4613735E-2
7.1163429E+3 4.5738075E-2
7.1166430E+3 4.6267598E-2
7.1169430E+3 4.6978534E-2
7.1172431E+3 4.8477295E-2
7.1175431E+3 5.0557516E-2
7.1178432E+3 5.3973130E-2
7.1181433E+3 5.7304063E-2
7.1184433E+3 6.1747898E-2
7.1187434E+3 6.4116062E-2
7.1190434E+3 6.8098903E-2
7.1193435E+3 7.3640595E-2
7.1196435E+3 8.0114403E-2
7.1199436E+3 8.9111505E-2
7.1202437E+3 9.7076868E-2
7.1205437E+3 1.0610653E-1
7.1208438E+3 1.2181216E-1
7.1211438E+3 1.3331299E-1
7.1214439E+3 1.5142664E-1
7.1217439E+3 1.7204075E-1
7.1220440E+3 1.9458457E-1
7.1223441E+3 2.2161547E-1
7.1226441E+3 2.5150463E-1
7.1229442E+3 2.9412822E-1
7.1232442E+3 3.3911523E-1
7.1235443E+3 3.7671621E-1
7.1238443E+3 4.1848614E-1
7.1241444E+3 4.6838072E-1
7.1244444E+3 5.1047681E-1
7.1247445E+3 5.5544084E-1
7.1250446E+3 6.0038533E-1
7.1253446E+3 6.4164383E-1
7.1256447E+3 6.8976660E-1
7.1259447E+3 7.4052935E-1
7.1262448E+3 7.8482944E-1
7.1265448E+3 8.3792945E-1
7.1268449E+3 9.0194500E-1
7.1271450E+3 9.7365975E-1
7.1274450E+3 1.0396782E+0
7.1277451E+3 1.1173163E+0
7.1280451E+3 1.1668203E+0
7.1283452E+3 1.2396247E+0
7.1286452E+3 1.2949891E+0
7.1289453E+3 1.3622110E+0
7.1292454E+3 1.4077629E+0
7.1295454E+3 1.4512924E+0
7.1298455E+3 1.4905293E+0
7.1301455E+3 1.5274839E+0
7.1304456E+3 1.5346985E+0
7.1307456E+3 1.5624965E+0
7.1310457E+3 1.5680800E+0
7.1313457E+3 1.5675248E+0
7.1316458E+3 1.5672763E+0
7.1319459E+3 1.5461718E+0
7.1322459E+3 1.5473599E+0
7.1325460E+3 1.5330046E+0
7.1328460E+3 1.5140651E+0
7.1331461E+3 1.5001004E+0
7.1334461E+3 1.4922948E+0
7.1337462E+3 1.4849743E+0
7.1340463E+3 1.4593786E+0
7.1343463E+3 1.4490596E+0
7.1346464E+3 1.4428328E+0
7.1349464E+3 1.4472387E+0
7.1352465E+3 1.4410367E+0
7.1355465E+3 1.4291421E+0
7.1358466E+3 1.4359975E+0
7.1361467E+3 1.4171128E+0
7.1364467E+3 1.4190086E+0
7.1367468E+3 1.4230769E+0
7.1370468E+3 1.4169220E+0
7.1373469E+3 1.3940038E+0
7.1376469E+3 1.4116248E+0
7.1379470E+3 1.4090289E+0
7.1382471E+3 1.3911307E+0
7.1385471E+3 1.3783381E+0
7.1388472E+3 1.3756016E+0
7.1391472E+3 1.3622762E+0
7.1394473E+3 1.3527865E+0
7.1397473E+3 1.3356417E+0
7.1400474E+3 1.3308567E+0
7.1403474E+3 1.3017017E+0
7.1406475E+3 1.2971535E+0
7.1409476E+3 1.2716217E+0
7.1412476E+3 1.2606000E+0
7.1418977E+3 1.2210667E+0
7.1428979E+3 1.1743392E+0
7.1438981E+3 1.1384575E+0
7.1448983E+3 1.1014857E+0
7.1458985E+3 1.0745985E+0
7.1468987E+3 1.0597067E+0
7.1478989E+3 1.0379248E+0
7.1488991E+3 1.0193014E+0
7.1498993E+3 1.0020947E+0
7.1508994E+3 9.8176591E-1
7.1518996E+3 9.6292894E-1
7.1528998E+3 9.3466746E-1
7.1539000E+3 9.0292015E-1
7.1549002E+3 8.8865822E-1
7.1559004E+3 8.6146319E-1
7.1569006E+3 8.3885759E-1
7.1579008E+3 8.2337085E-1
7.1589010E+3 8.1045746E-1
7.1599011E+3 8.0057762E-1
7.1609013E+3 7.9613494E-1
7.1619015E+3 7.9097302E-1
7.1629017E+3 8.0225214E-1
7.1639019E+3 8.1418862E-1
7.1649021E+3 8.2819998E-1
7.1659023E+3 8.4593228E-1
7.1669025E+3 8.6530658E-1
7.1679027E+3 8.9122912E-1
7.1689029E+3 9.0786259E-1
7.1699030E+3 9.2805221E-1
7.1709032E+3 9.5634564E-1
7.1719034E+3 9.7861534E-1
7.1729036E+3 9.9712598E-1
7.1739038E+3 1.0169246E+0
7.1749040E+3 1.0394075E+0
7.1759042E+3 1.0536093E+0
7.1769044E+3 1.0616901E+0
7.1779046E+3 1.0651444E+0
7.1789048E+3 1.0648580E+0
7.1799049E+3 1.0638420E+0
7.1809051E+3 1.0694408E+0
7.1819053E+3 1.0649766E+0
7.1829055E+3 1.0572496E+0
7.1839057E+3 1.0556289E+0
7.1849059E+3 1.0542399E+0
7.1859061E+3 1.0512010E+0
7.1869063E+3 1.0484399E+0
7.1879065E+3 1.0485226E+0
7.1889067E+3 1.0488258E+0
7.1899068E+3 1.0521426E+0
7.1909070E+3 1.0518314E+0
7.1919072E+3 1.0542186E+0
7.1929074E+3 1.0561425E+0
7.1939076E+3 1.0645585E+0
7.1949078E+3 1.0640503E+0
7.1959080E+3 1.0623646E+0
7.1969082E+3 1.0641417E+0
7.1979084E+3 1.0672380E+0
7.1989086E+3 1.0696996E+0
7.1999087E+3 1.0672022E+0
7.2009089E+3 1.0620883E+0
7.2019091E+3 1.0651301E+0
7.2029093E+3 1.0536939E+0
7.2039095E+3 1.0553309E+0
7.2049097E+3 1.0531493E+0
7.2059099E+3 1.0454101E+0
7.2069101E+3 1.0364059E+0
7.2079103E+3 1.0283083E+0
7.2089105E+3 1.0232846E+0
7.2099107E+3 1.0143767E+0
7.2109108E+3 1.0129558E+0
7.2119110E+3 1.0102255E+0
7.2129112E+3 1.0010482E+0
7.2139114E+3 9.9276933E-1
7.2149116E+3 9.9136719E-1
7.2159118E+3 9.8510960E-1
7.2169120E+3 9.8445719E-1
7.2179122E+3 9.8040670E-1
7.2189124E+3 9.7938975E-1
7.2199126E+3 9.7937838E-1
7.2209128E+3 9.6621812E-1
7.2219129E+3 9.6747818E-1
7.2229131E+3 9.6598401E-1
7.2239133E+3 9.6094056E-1
7.2249135E+3 9.5920555E-1
7.2259137E+3 9.6445913E-1
7.2269139E+3 9.6164742E-1
7.2279141E+3 9.6340377E-1
7.2289143E+3 9.6282676E-1
7.2299145E+3 9.6346481E-1
7.2309147E+3 9.6425040E-1
7.2319149E+3 9.5974276E-1
7.2329150E+3 9.6156126E-1
7.2339152E+3 9.6672235E-1
7.2349154E+3 9.6807721E-1
7.2359156E+3 9.6643236E-1
7.2369158E+3 9.6760851E-1
7.2379160E+3 9.7261958E-1
7.2389162E+3 9.6605824E-1
7.2399164E+3 9.6916511E-1
7.2409166E+3 9.7027383E-1
7.2419168E+3 9.7627045E-1
7.2429170E+3 9.7785373E-1
7.2439172E+3 9.8330518E-1
7.2449173E+3 9.8230218E-1
7.2459175E+3 9.8822676E-1
7.2469177E+3 9.8702471E-1
7.2479179E+3 9.9340297E-1
7.2489181E+3 9.9159510E-1
7.2499183E+3 9.9199847E-1
7.2509185E+3 9.9840422E-1
7.2519187E+3 9.9852255E-1
7.2529189E+3 1.0045779E+0
7.2539191E+3 1.0092519E+0
7.2549193E+3 1.0101534E+0
7.2559195E+3 1.0065755E+0
7.2569196E+3 9.9853378E-1
7.2575684E+3 1.0058902E+0
7.2578658E+3 1.0099314E+0
7.2581631E+3 1.0040063E+0
7.2584605E+3 1.0061465E+0
7.2587578E+3 1.0030738E+0
7.2590552E+3 1.0086459E+0
7.2593525E+3 1.0099099E+0
7.2596499E+3 1.0109935E+0
7.2599473E+3 1.0089413E+0
7.2602446E+3 1.0108691E+0
7.2605420E+3 1.0182137E+0
7.2608393E+3 1.0100206E+0
7.2611367E+3 1.0076655E+0
7.2614340E+3 1.0037678E+0
7.2617314E+3 1.0222408E+0
7.2620287E+3 1.0190301E+0
7.2623261E+3 1.0192314E+0
7.2626234E+3 1.0112423E+0
7.2629208E+3 1.0101040E+0
7.2632182E+3 1.0092565E+0
7.2635155E+3 1.0065617E+0
7.2638129E+3 1.0101154E+0
7.2641102E+3 1.0050174E+0
7.2644076E+3 1.0120585E+0
7.2647049E+3 1.0041877E+0
7.2650023E+3 1.0100416E+0
7.2652996E+3 1.0069498E+0
7.2655970E+3 1.0152215E+0
7.2658943E+3 1.0092432E+0
7.2661917E+3 1.0066471E+0
7.2664891E+3 1.0090241E+0
7.2667864E+3 1.0168394E+0
7.2670838E+3 1.0178855E+0
7.2673811E+3 1.0082361E+0
7.2676785E+3 1.0196143E+0
7.2679758E+3 1.0104188E+0
7.2682732E+3 1.0194797E+0
7.2694158E+3 1.0236778E+0
7.2714037E+3 1.0177462E+0
7.2733917E+3 1.0199389E+0
7.2753796E+3 1.0188357E+0
7.2773675E+3 1.0186784E+0
7.2793555E+3 1.0184813E+0
7.2813434E+3 1.0189804E+0
7.2833313E+3 1.0153932E+0
7.2853193E+3 1.0146117E+0
7.2873072E+3 1.0134188E+0
7.2892951E+3 1.0127211E+0
7.2912830E+3 1.0104951E+0
7.2932710E+3 1.0085495E+0
7.2952589E+3 1.0049388E+0
7.2972468E+3 1.0061208E+0
7.2992348E+3 1.0023089E+0
7.3012227E+3 1.0026208E+0
7.3032106E+3 9.9918710E-1
7.3051986E+3 9.9226717E-1
7.3071865E+3 9.9382082E-1
7.3091744E+3 9.9552188E-1
7.3111624E+3 9.9216412E-1
7.3131503E+3 9.9460968E-1
7.3151382E+3 9.8882453E-1
7.3171261E+3 9.8924503E-1
7.3191141E+3 9.8839077E-1
7.3211020E+3 9.8731476E-1
7.3230899E+3 9.8515395E-1
7.3250779E+3 9.8385800E-1
7.3270658E+3 9.8447891E-1
7.3290537E+3 9.8181605E-1
7.3310417E+3 9.8334471E-1
7.3330296E+3 9.8643471E-1
7.3350175E+3 9.8321635E-1
7.3370055E+3 9.8715747E-1
7.3389934E+3 9.8216698E-1
7.3409813E+3 9.7977575E-1
7.3429693E+3 9.8651892E-1
7.3449572E+3 9.8485796E-1
7.3469451E+3 9.8558734E-1
7.3489331E+3 9.8659629E-1
7.3509210E+3 9.8860416E-1
7.3529089E+3 9.9378607E-1
7.3548969E+3 9.9357910E-1
7.3568848E+3 9.9304755E-1
7.3588727E+3 9.9663738E-1
7.3608607E+3 9.9750277E-1
7.3628486E+3 9.9725378E-1
7.3648365E+3 9.9982222E-1
7.3668245E+3 9.9533147E-1
7.3688124E+3 9.9387993E-1
7.3708003E+3 1.0009643E+0
7.3727883E+3 1.0029322E+0
7.3747762E+3 1.0015267E+0
7.3767641E+3 1.0050510E+0
7.3787521E+3 1.0043404E+0
7.3807400E+3 1.0039674E+0
7.3827279E+3 1.0054228E+0
7.3847159E+3 1.0023353E+0
7.3867038E+3 1.0027374E+0
7.3886917E+3 1.0047852E+0
7.3906797E+3 1.0050780E+0
7.3926676E+3 1.0059521E+0
7.3946555E+3 1.0067648E+0
7.3966435E+3 1.0075148E+0
7.3986314E+3 1.0054351E+0
7.4006194E+3 1.0085663E+0
7.4026073E+3 1.0055413E+0
7.4045952E+3 1.0061527E+0
7.4065832E+3 1.0026333E+0
7.4085711E+3 1.0051112E+0
7.4105590E+3 1.0026827E+0
7.4125470E+3 1.0009366E+0
7.4145349E+3 1.0005147E+0

File: XASdatabases/Fe_XAS_database_1032/Hedenbergite FeXANES powder avg.txt
#%Name: Hedenbergite powder average
#%Empirical formula: CaFeSi2O6 
#%Mineral group: silicates
#%Xtal system: Monoclinic 
#%Edge: K
#%Sample prep: powder on kapton tape
#%Beamline: ALS 10.3.2, HxV slits = 80x30 um
#%Det:  I0=N2, Fluorescence mode (Ge solid state 7elts)
#%Ref/notes:  from MRC, CA-USA. XRD confirmed, average of several scans
#%Temp: Room temp (28C)
#%Time&date: 12:58 PM 3/15/2007. Sirine C. Fakra, Matthew A. Marcus
#%============================================================
7.0149338E+3 2.5666562E-3
7.0199326E+3 2.9914245E-3
7.0249314E+3 2.7453951E-3
7.0299301E+3 3.1754675E-3
7.0349289E+3 2.9264240E-3
7.0399277E+3 3.1877226E-3
7.0449265E+3 3.7151060E-3
7.0499253E+3 3.8717698E-3
7.0549241E+3 4.1485596E-3
7.0599228E+3 4.8441429E-3
7.0649216E+3 5.2050373E-3
7.0699204E+3 5.3969762E-3
7.0749192E+3 5.7636637E-3
7.0799179E+3 7.1322413E-3
7.0849167E+3 8.3802186E-3
7.0899155E+3 9.6306966E-3
7.0949143E+3 1.1873749E-2
7.0954141E+3 1.1842141E-2
7.0959140E+3 1.2272148E-2
7.0964139E+3 1.2345565E-2
7.0969138E+3 1.2713106E-2
7.0974137E+3 1.3026851E-2
7.0979135E+3 1.3376265E-2
7.0984134E+3 1.4053844E-2
7.0989133E+3 1.4379331E-2
7.0994132E+3 1.4560488E-2
7.0999130E+3 1.4669388E-2
7.1004129E+3 1.5346057E-2
7.1009128E+3 1.5603599E-2
7.1014127E+3 1.5985986E-2
7.1019125E+3 1.6687777E-2
7.1024124E+3 1.7526751E-2
7.1029123E+3 1.7358995E-2
7.1034122E+3 1.8267607E-2
7.1039121E+3 1.9139422E-2
7.1044119E+3 1.9436458E-2
7.1049118E+3 2.0474247E-2
7.1054117E+3 2.1238117E-2
7.1059116E+3 2.2185438E-2
7.1064114E+3 2.3093137E-2
7.1069113E+3 2.4232695E-2
7.1074112E+3 2.5373678E-2
7.1079111E+3 2.6858721E-2
7.1084110E+3 2.8456872E-2
7.1089108E+3 3.0865435E-2
7.1094107E+3 3.4228965E-2
7.1099106E+3 3.9709938E-2
7.1104105E+3 4.9042642E-2
7.1109103E+3 5.7428540E-2
7.1114102E+3 6.0711336E-2
7.1119101E+3 5.9782656E-2
7.1124100E+3 5.9003794E-2
7.1129098E+3 6.0413926E-2
7.1134097E+3 6.2337699E-2
7.1139096E+3 6.3120836E-2
7.1144095E+3 6.6019969E-2
7.1149094E+3 7.1907491E-2
7.1154092E+3 7.9504079E-2
7.1159091E+3 9.3585204E-2
7.1164090E+3 1.1473747E-1
7.1169089E+3 1.4538556E-1
7.1174087E+3 1.9225180E-1
7.1179086E+3 2.5504365E-1
7.1184085E+3 3.4572417E-1
7.1189084E+3 4.5400744E-1
7.1194082E+3 5.6665088E-1
7.1199081E+3 6.7848592E-1
7.1204080E+3 7.6224885E-1
7.1209079E+3 8.1917326E-1
7.1214078E+3 8.6678573E-1
7.1219076E+3 9.2321311E-1
7.1224075E+3 9.9925174E-1
7.1229074E+3 1.0948638E+0
7.1234073E+3 1.1876290E+0
7.1239071E+3 1.2792390E+0
7.1244070E+3 1.3467188E+0
7.1249069E+3 1.3758679E+0
7.1254068E+3 1.3614801E+0
7.1259066E+3 1.3247098E+0
7.1264065E+3 1.2875214E+0
7.1269064E+3 1.2612285E+0
7.1274063E+3 1.2546898E+0
7.1279061E+3 1.2679152E+0
7.1284060E+3 1.2918998E+0
7.1289059E+3 1.3161265E+0
7.1294058E+3 1.3163888E+0
7.1299057E+3 1.2909604E+0
7.1304055E+3 1.2459234E+0
7.1309054E+3 1.1954723E+0
7.1314053E+3 1.1459045E+0
7.1319052E+3 1.0971024E+0
7.1324050E+3 1.0561160E+0
7.1329049E+3 1.0209715E+0
7.1334048E+3 9.9504607E-1
7.1339047E+3 9.7493857E-1
7.1344045E+3 9.6035177E-1
7.1349044E+3 9.4972296E-1
7.1354043E+3 9.4178809E-1
7.1359042E+3 9.3463246E-1
7.1364041E+3 9.2823904E-1
7.1369039E+3 9.2442289E-1
7.1374038E+3 9.2189141E-1
7.1379037E+3 9.2161499E-1
7.1384036E+3 9.2250728E-1
7.1389034E+3 9.2511805E-1
7.1394033E+3 9.3003955E-1
7.1399032E+3 9.3811798E-1
7.1409029E+3 9.5646002E-1
7.1419027E+3 9.7511501E-1
7.1429024E+3 9.8894080E-1
7.1439022E+3 9.8562929E-1
7.1449020E+3 9.6818653E-1
7.1459017E+3 9.3822012E-1
7.1469015E+3 9.0190995E-1
7.1479012E+3 8.6646284E-1
7.1489010E+3 8.3763188E-1
7.1499007E+3 8.1756845E-1
7.1509005E+3 8.0397647E-1
7.1519002E+3 7.9716746E-1
7.1529000E+3 7.9795376E-1
7.1538997E+3 8.0581565E-1
7.1548995E+3 8.1616425E-1
7.1558992E+3 8.2913578E-1
7.1568990E+3 8.4585178E-1
7.1578987E+3 8.6397424E-1
7.1588985E+3 8.8706259E-1
7.1598982E+3 9.1434299E-1
7.1608980E+3 9.4019129E-1
7.1618977E+3 9.6451387E-1
7.1628975E+3 9.8466026E-1
7.1638972E+3 1.0027085E+0
7.1648970E+3 1.0162550E+0
7.1658968E+3 1.0260305E+0
7.1668965E+3 1.0352645E+0
7.1678963E+3 1.0401122E+0
7.1688960E+3 1.0440051E+0
7.1698958E+3 1.0472426E+0
7.1708955E+3 1.0525138E+0
7.1718953E+3 1.0570997E+0
7.1728950E+3 1.0580412E+0
7.1738948E+3 1.0586402E+0
7.1748945E+3 1.0560656E+0
7.1758943E+3 1.0499682E+0
7.1768940E+3 1.0433859E+0
7.1778938E+3 1.0351125E+0
7.1788935E+3 1.0278829E+0
7.1798933E+3 1.0219154E+0
7.1808930E+3 1.0195547E+0
7.1818928E+3 1.0173226E+0
7.1828925E+3 1.0182056E+0
7.1838923E+3 1.0173973E+0
7.1848920E+3 1.0147761E+0
7.1858918E+3 1.0100288E+0
7.1868915E+3 1.0040768E+0
7.1878913E+3 9.9848982E-1
7.1888910E+3 9.9033553E-1
7.1898908E+3 9.8412827E-1
7.1908905E+3 9.7672095E-1
7.1918903E+3 9.7070271E-1
7.1928900E+3 9.6713183E-1
7.1938898E+3 9.6390224E-1
7.1948895E+3 9.6176761E-1
7.1958893E+3 9.5911072E-1
7.1968891E+3 9.5486243E-1
7.1978888E+3 9.5405464E-1
7.1988886E+3 9.5135641E-1
7.1998883E+3 9.5185496E-1
7.2008881E+3 9.5087758E-1
7.2018878E+3 9.5085459E-1
7.2028876E+3 9.5122277E-1
7.2038873E+3 9.5088245E-1
7.2048871E+3 9.5124636E-1
7.2058868E+3 9.5352560E-1
7.2068866E+3 9.5533011E-1
7.2078863E+3 9.5755440E-1
7.2088861E+3 9.6032218E-1
7.2098858E+3 9.6101341E-1
7.2119270E+3 9.6433842E-1
7.2139681E+3 9.6894606E-1
7.2160093E+3 9.7568818E-1
7.2180504E+3 9.8282731E-1
7.2200916E+3 9.8801704E-1
7.2221328E+3 9.8891160E-1
7.2241739E+3 9.8731036E-1
7.2262151E+3 9.8324816E-1
7.2282562E+3 9.7692529E-1
7.2302974E+3 9.7342685E-1
7.2323385E+3 9.7107692E-1
7.2343797E+3 9.7168512E-1
7.2364208E+3 9.7368701E-1
7.2384620E+3 9.7827884E-1
7.2405032E+3 9.8364734E-1
7.2425443E+3 9.8912245E-1
7.2445855E+3 9.9524871E-1
7.2466266E+3 1.0009875E+0
7.2486678E+3 1.0065783E+0
7.2507089E+3 1.0111535E+0
7.2527501E+3 1.0151469E+0
7.2547912E+3 1.0180790E+0
7.2568324E+3 1.0186309E+0
7.2588735E+3 1.0198206E+0
7.2593734E+3 1.0204717E+0
7.2598733E+3 1.0212708E+0
7.2603732E+3 1.0194733E+0
7.2608730E+3 1.0187976E+0
7.2613729E+3 1.0189177E+0
7.2618728E+3 1.0194550E+0
7.2623727E+3 1.0193694E+0
7.2628725E+3 1.0191173E+0
7.2633724E+3 1.0162300E+0
7.2638723E+3 1.0136350E+0
7.2643722E+3 1.0155700E+0
7.2648720E+3 1.0151577E+0
7.2653719E+3 1.0150624E+0
7.2658718E+3 1.0158353E+0
7.2663717E+3 1.0134524E+0
7.2668715E+3 1.0132144E+0
7.2673714E+3 1.0127049E+0
7.2678713E+3 1.0106650E+0
7.2683712E+3 1.0109853E+0
7.2688710E+3 1.0091767E+0
7.2738698E+3 9.9464457E-1
7.2788685E+3 9.8708399E-1
7.2838673E+3 9.7808530E-1
7.2888660E+3 9.7624439E-1
7.2938647E+3 9.7484607E-1
7.2988635E+3 9.7562980E-1
7.3038622E+3 9.8299371E-1
7.3088609E+3 9.9105403E-1
7.3138597E+3 1.0005668E+0
7.3188584E+3 1.0050640E+0
7.3238572E+3 1.0073929E+0
7.3288559E+3 1.0047989E+0
7.3338546E+3 9.9815547E-1
7.3388533E+3 9.9782612E-1
7.3438521E+3 9.9680132E-1
7.3488508E+3 9.9708169E-1
7.3538495E+3 9.9709852E-1
7.3588483E+3 9.9672518E-1
7.3638470E+3 9.9479674E-1
7.3688457E+3 9.9521942E-1
7.3738444E+3 9.9857618E-1
7.3788432E+3 1.0034206E+0

File: XASdatabases/Fe_XAS_database_1032/Montmorillionite_StX-1_FeXANES.txt
#%Name: Texas Montmorillonite STx-1
#%formula: 
#%Mineral class: silicates
#%Xtal system: monoclinic
#%Edge: K
#%Sample prep: mounted on kapton tape
#%Beamline: ALS 10.3.2, HxV slits = 300x20 um
#%Det:  I0=N2, Fluorescence mode (Ge solid state 7elts)
#%Ref/notes:  from the Clay Minerals Society. XRD confirmed. Average of several dat scans
#%Temp: Room temp (28 degC)
#%Time&date: 5:52 PM 3/19/2011. Matthew A. Marcus
#%============================================================
7.0156398E+3 1.1828610E-3
7.0206396E+3 1.0358485E-3
7.0256394E+3 1.2429247E-3
7.0306393E+3 1.5885034E-3
7.0356391E+3 1.4944747E-3
7.0406389E+3 1.3568174E-3
7.0456388E+3 1.5709843E-3
7.0506386E+3 1.6726092E-3
7.0556384E+3 1.4877711E-3
7.0606383E+3 1.7652649E-3
7.0656381E+3 2.0727466E-3
7.0706379E+3 2.0263920E-3
7.0756378E+3 2.5062238E-3
7.0806376E+3 2.9064593E-3
7.0856374E+3 3.7524770E-3
7.0906373E+3 4.2757369E-3
7.0956371E+3 5.3872589E-3
7.0959371E+3 5.4116163E-3
7.0962371E+3 5.7380718E-3
7.0965371E+3 5.7915952E-3
7.0968371E+3 5.8403760E-3
7.0971371E+3 5.7241791E-3
7.0974371E+3 6.2008023E-3
7.0977370E+3 5.8496309E-3
7.0980370E+3 6.2813222E-3
7.0983370E+3 6.3683274E-3
7.0986370E+3 6.5390663E-3
7.0989370E+3 6.6571591E-3
7.0992370E+3 6.3745028E-3
7.0995370E+3 6.5673677E-3
7.0998370E+3 7.0194655E-3
7.1001370E+3 6.7880911E-3
7.1004370E+3 7.2932342E-3
7.1007369E+3 7.1654938E-3
7.1010369E+3 7.1246218E-3
7.1013369E+3 7.6553581E-3
7.1016369E+3 7.6836635E-3
7.1019369E+3 7.7216049E-3
7.1022369E+3 7.9351136E-3
7.1025369E+3 8.0916314E-3
7.1028369E+3 8.1707586E-3
7.1031369E+3 8.6428998E-3
7.1034369E+3 8.9322939E-3
7.1037368E+3 8.8900729E-3
7.1040368E+3 9.0246573E-3
7.1043368E+3 9.3208261E-3
7.1046368E+3 9.5967499E-3
7.1049368E+3 9.9641182E-3
7.1052368E+3 1.0086955E-2
7.1055368E+3 1.0348907E-2
7.1058368E+3 1.0531334E-2
7.1061368E+3 1.0808488E-2
7.1064368E+3 1.1370058E-2
7.1067367E+3 1.1383376E-2
7.1070367E+3 1.1774407E-2
7.1073367E+3 1.2060941E-2
7.1076367E+3 1.2579009E-2
7.1079367E+3 1.3021331E-2
7.1082367E+3 1.3434947E-2
7.1085367E+3 1.3674056E-2
7.1088367E+3 1.4388763E-2
7.1091367E+3 1.5371541E-2
7.1094367E+3 1.6074320E-2
7.1097366E+3 1.6294560E-2
7.1100366E+3 1.7176550E-2
7.1103366E+3 1.8357118E-2
7.1106366E+3 1.9813941E-2
7.1109366E+3 2.1712975E-2
7.1112366E+3 2.3924979E-2
7.1115366E+3 2.6737018E-2
7.1118366E+3 3.1115979E-2
7.1121366E+3 3.6658140E-2
7.1124366E+3 4.1686575E-2
7.1127365E+3 4.5350621E-2
7.1130365E+3 4.6287803E-2
7.1133365E+3 4.6718921E-2
7.1136365E+3 4.7432210E-2
7.1139365E+3 4.9041399E-2
7.1142365E+3 4.9802412E-2
7.1145365E+3 4.8351734E-2
7.1148365E+3 4.5765611E-2
7.1151365E+3 4.3682580E-2
7.1154365E+3 4.2775847E-2
7.1157364E+3 4.2694616E-2
7.1160364E+3 4.4024044E-2
7.1163364E+3 4.5530473E-2
7.1166364E+3 4.8516144E-2
7.1169364E+3 5.1130737E-2
7.1172364E+3 5.4435374E-2
7.1175364E+3 5.8437939E-2
7.1178364E+3 6.2725524E-2
7.1181364E+3 6.7671488E-2
7.1184364E+3 7.2869768E-2
7.1187363E+3 7.8951322E-2
7.1190363E+3 8.6990003E-2
7.1193363E+3 9.5271887E-2
7.1196363E+3 1.0558326E-1
7.1199363E+3 1.1825625E-1
7.1202363E+3 1.3206755E-1
7.1205363E+3 1.4805276E-1
7.1208363E+3 1.6528708E-1
7.1211363E+3 1.8433304E-1
7.1214363E+3 2.0561701E-1
7.1217362E+3 2.2864588E-1
7.1220362E+3 2.5564516E-1
7.1223362E+3 2.8696383E-1
7.1226362E+3 3.2342617E-1
7.1229362E+3 3.6463021E-1
7.1232362E+3 4.1066652E-1
7.1235362E+3 4.5814841E-1
7.1238362E+3 5.0468108E-1
7.1241362E+3 5.4752057E-1
7.1244362E+3 5.8502627E-1
7.1247361E+3 6.1998094E-1
7.1250361E+3 6.5763366E-1
7.1253361E+3 6.9549839E-1
7.1256361E+3 7.4079578E-1
7.1259361E+3 7.8961415E-1
7.1262361E+3 8.4821062E-1
7.1265361E+3 9.0916143E-1
7.1268361E+3 9.7486378E-1
7.1271361E+3 1.0422567E+0
7.1274361E+3 1.1048057E+0
7.1277360E+3 1.1634454E+0
7.1280360E+3 1.2102948E+0
7.1283360E+3 1.2483275E+0
7.1286360E+3 1.2754738E+0
7.1289360E+3 1.2992295E+0
7.1292360E+3 1.3214644E+0
7.1295360E+3 1.3390132E+0
7.1298360E+3 1.3577671E+0
7.1301360E+3 1.3764379E+0
7.1304360E+3 1.4027737E+0
7.1307359E+3 1.4338148E+0
7.1310359E+3 1.4624421E+0
7.1313359E+3 1.4924977E+0
7.1316359E+3 1.5200864E+0
7.1319359E+3 1.5346626E+0
7.1322359E+3 1.5425228E+0
7.1325359E+3 1.5445756E+0
7.1328359E+3 1.5365108E+0
7.1331359E+3 1.5226926E+0
7.1334359E+3 1.5105142E+0
7.1337358E+3 1.4859928E+0
7.1340358E+3 1.4630279E+0
7.1343358E+3 1.4428727E+0
7.1346358E+3 1.4246902E+0
7.1349358E+3 1.4056322E+0
7.1352358E+3 1.3837487E+0
7.1355358E+3 1.3631060E+0
7.1358358E+3 1.3459875E+0
7.1361358E+3 1.3294577E+0
7.1364358E+3 1.3128088E+0
7.1367357E+3 1.2968357E+0
7.1370357E+3 1.2831438E+0
7.1373357E+3 1.2744876E+0
7.1376357E+3 1.2587774E+0
7.1379357E+3 1.2426257E+0
7.1382357E+3 1.2287190E+0
7.1385357E+3 1.2164726E+0
7.1388357E+3 1.2041299E+0
7.1391357E+3 1.1907135E+0
7.1394357E+3 1.1808698E+0
7.1397356E+3 1.1731815E+0
7.1400356E+3 1.1653891E+0
7.1403356E+3 1.1583562E+0
7.1406356E+3 1.1497488E+0
7.1416356E+3 1.1181660E+0
7.1426356E+3 1.0901895E+0
7.1436355E+3 1.0771286E+0
7.1446355E+3 1.0735507E+0
7.1456355E+3 1.0715344E+0
7.1466354E+3 1.0598426E+0
7.1476354E+3 1.0333502E+0
7.1486354E+3 1.0011913E+0
7.1496353E+3 9.6528787E-1
7.1506353E+3 9.2976575E-1
7.1516353E+3 8.9718300E-1
7.1526352E+3 8.6810271E-1
7.1536352E+3 8.4565401E-1
7.1546351E+3 8.2749726E-1
7.1556351E+3 8.1335412E-1
7.1566351E+3 8.0489887E-1
7.1576350E+3 7.9776874E-1
7.1586350E+3 7.9214604E-1
7.1596350E+3 7.9001512E-1
7.1606349E+3 7.8816966E-1
7.1616349E+3 7.9320987E-1
7.1626349E+3 7.9832189E-1
7.1636348E+3 8.0811233E-1
7.1646348E+3 8.2097681E-1
7.1656348E+3 8.3588465E-1
7.1666347E+3 8.5300000E-1
7.1676347E+3 8.7235049E-1
7.1686347E+3 8.9382000E-1
7.1696346E+3 9.1109126E-1
7.1706346E+3 9.2791647E-1
7.1716346E+3 9.4531465E-1
7.1726345E+3 9.6272489E-1
7.1736345E+3 9.7887562E-1
7.1746345E+3 9.9410043E-1
7.1756344E+3 1.0084113E+0
7.1766344E+3 1.0175772E+0
7.1776344E+3 1.0268307E+0
7.1786343E+3 1.0343340E+0
7.1796343E+3 1.0387923E+0
7.1806343E+3 1.0430264E+0
7.1816342E+3 1.0483706E+0
7.1826342E+3 1.0524538E+0
7.1836342E+3 1.0542778E+0
7.1846341E+3 1.0565468E+0
7.1856341E+3 1.0598967E+0
7.1866341E+3 1.0592928E+0
7.1876340E+3 1.0613791E+0
7.1886340E+3 1.0619168E+0
7.1896340E+3 1.0635993E+0
7.1906339E+3 1.0657888E+0
7.1916339E+3 1.0679226E+0
7.1926339E+3 1.0661919E+0
7.1936338E+3 1.0661558E+0
7.1946338E+3 1.0671550E+0
7.1956338E+3 1.0657944E+0
7.1966337E+3 1.0617789E+0
7.1976337E+3 1.0564801E+0
7.1986337E+3 1.0517703E+0
7.1996336E+3 1.0474716E+0
7.2006336E+3 1.0374029E+0
7.2016336E+3 1.0321425E+0
7.2026335E+3 1.0246789E+0
7.2036335E+3 1.0165459E+0
7.2046335E+3 1.0086256E+0
7.2056334E+3 9.9979392E-1
7.2066334E+3 9.9316044E-1
7.2076334E+3 9.8608745E-1
7.2086333E+3 9.8162072E-1
7.2096333E+3 9.7528427E-1
7.2106333E+3 9.6882675E-1
7.2126332E+3 9.5790345E-1
7.2146331E+3 9.5168417E-1
7.2166331E+3 9.4510923E-1
7.2186330E+3 9.4360335E-1
7.2206329E+3 9.4632478E-1
7.2226329E+3 9.5082389E-1
7.2246328E+3 9.5570422E-1
7.2266327E+3 9.5969849E-1
7.2286327E+3 9.5955915E-1
7.2306326E+3 9.6030218E-1
7.2326325E+3 9.6052668E-1
7.2346325E+3 9.6136839E-1
7.2366324E+3 9.6308135E-1
7.2386323E+3 9.6389846E-1
7.2406323E+3 9.6791693E-1
7.2426322E+3 9.7140069E-1
7.2446321E+3 9.7445392E-1
7.2466321E+3 9.7927977E-1
7.2486320E+3 9.8396131E-1
7.2506319E+3 9.8850808E-1
7.2526319E+3 9.9516575E-1
7.2546318E+3 1.0003216E+0
7.2566317E+3 1.0037058E+0
7.2569290E+3 1.0051474E+0
7.2572263E+3 1.0048796E+0
7.2575236E+3 1.0056390E+0
7.2578209E+3 1.0073121E+0
7.2581182E+3 1.0051072E+0
7.2584154E+3 1.0070600E+0
7.2587127E+3 1.0075593E+0
7.2590100E+3 1.0076045E+0
7.2593073E+3 1.0082999E+0
7.2596046E+3 1.0085619E+0
7.2599019E+3 1.0127057E+0
7.2601992E+3 1.0109558E+0
7.2604964E+3 1.0116123E+0
7.2607937E+3 1.0105746E+0
7.2610910E+3 1.0107803E+0
7.2613883E+3 1.0107558E+0
7.2616856E+3 1.0131338E+0
7.2619829E+3 1.0132801E+0
7.2622802E+3 1.0149242E+0
7.2625775E+3 1.0146916E+0
7.2628747E+3 1.0140359E+0
7.2631720E+3 1.0141079E+0
7.2634693E+3 1.0141210E+0
7.2637666E+3 1.0145993E+0
7.2640639E+3 1.0165961E+0
7.2643612E+3 1.0151715E+0
7.2646585E+3 1.0144093E+0
7.2649558E+3 1.0155439E+0
7.2652530E+3 1.0157619E+0
7.2655503E+3 1.0169111E+0
7.2658476E+3 1.0170525E+0
7.2661449E+3 1.0177014E+0
7.2664422E+3 1.0177753E+0
7.2667395E+3 1.0165054E+0
7.2670368E+3 1.0152108E+0
7.2673341E+3 1.0146997E+0
7.2676313E+3 1.0144124E+0
7.2706312E+3 1.0159738E+0
7.2736311E+3 1.0156680E+0
7.2766310E+3 1.0165609E+0
7.2796309E+3 1.0150832E+0
7.2826308E+3 1.0141534E+0
7.2856307E+3 1.0164499E+0
7.2886306E+3 1.0116217E+0
7.2916305E+3 1.0067842E+0
7.2946304E+3 1.0020977E+0
7.2976303E+3 9.9711524E-1
7.3006302E+3 9.9110770E-1
7.3036301E+3 9.8556509E-1
7.3066300E+3 9.8336407E-1
7.3096299E+3 9.8141957E-1
7.3126298E+3 9.7870437E-1
7.3156297E+3 9.8030686E-1
7.3186296E+3 9.7926658E-1
7.3216295E+3 9.8076292E-1
7.3246294E+3 9.8065365E-1
7.3276293E+3 9.8386392E-1
7.3306292E+3 9.8662862E-1
7.3336291E+3 9.8695893E-1
7.3366290E+3 9.8930990E-1
7.3396289E+3 9.9101813E-1
7.3426288E+3 9.9221424E-1
7.3456287E+3 9.9394023E-1
7.3486286E+3 9.9394223E-1
7.3516285E+3 9.9632910E-1
7.3546284E+3 9.9648839E-1
7.3576283E+3 9.9735039E-1
7.3606282E+3 9.9759611E-1
7.3636281E+3 9.9797673E-1
7.3666280E+3 9.9904264E-1
7.3696279E+3 9.9848887E-1
7.3726278E+3 1.0001546E+0
7.3756276E+3 1.0018365E+0
7.3786275E+3 1.0051555E+0
7.3816274E+3 1.0080200E+0
7.3846273E+3 1.0078330E+0
7.3876272E+3 1.0099256E+0
7.3906271E+3 1.0091437E+0
7.3936270E+3 1.0100696E+0
7.3966269E+3 1.0084237E+0
7.3996268E+3 1.0074319E+0
7.4026267E+3 1.0080317E+0
7.4056266E+3 1.0058984E+0
7.4086265E+3 1.0059302E+0

File: XASdatabases/Fe_XAS_database_1032/Nontronite NAu-1_FeXANES.txt
#%Name: Nontronite NAu-1
#%formula: 
#%Mineral class: silicates
#%Xtal system: monoclinic
#%Edge: K
#%Sample prep: mounted on kapton tape
#%Beamline: ALS 10.3.2, HxV slits = 200x20 um
#%Det:  I0=N2, Fluorescence mode (Ge solid state 7elts)
#%Ref/notes:  from the Clay Minerals Society. XRD confirmed.average of several dat scans
#%Temp: Room temp (28 degC)
#%Time&date: 9:30 PM 12/14/2011. Matthew A. Marcus
#%============================================================
7.0105750E+3 1.6997868E-3
7.0155748E+3 1.8648701E-3
7.0205745E+3 1.9644982E-3
7.0255742E+3 1.9192807E-3
7.0305740E+3 1.8407999E-3
7.0355737E+3 2.2590055E-3
7.0405735E+3 2.2135303E-3
7.0455732E+3 2.4837084E-3
7.0505729E+3 2.5538779E-3
7.0555727E+3 2.8326760E-3
7.0605724E+3 3.0213730E-3
7.0655721E+3 3.6338047E-3
7.0705719E+3 3.8187089E-3
7.0755716E+3 4.1646848E-3
7.0805714E+3 4.9384311E-3
7.0855711E+3 5.6084754E-3
7.0905708E+3 6.7177385E-3
7.0955706E+3 7.8741499E-3
7.0958706E+3 7.8590078E-3
7.0961705E+3 8.2289804E-3
7.0964705E+3 8.4836836E-3
7.0967705E+3 8.2983647E-3
7.0970705E+3 8.3663617E-3
7.0973705E+3 8.5793995E-3
7.0976705E+3 8.6539191E-3
7.0979704E+3 8.6587680E-3
7.0982704E+3 8.7283842E-3
7.0985704E+3 8.9285360E-3
7.0988704E+3 9.2127613E-3
7.0991704E+3 9.2834019E-3
7.0994704E+3 9.3454042E-3
7.0997703E+3 9.6826458E-3
7.1000703E+3 9.7661084E-3
7.1003703E+3 9.8508858E-3
7.1006703E+3 9.7817980E-3
7.1009703E+3 1.0145793E-2
7.1012703E+3 1.0292680E-2
7.1015703E+3 1.0269619E-2
7.1018702E+3 1.0509449E-2
7.1021702E+3 1.0705259E-2
7.1024702E+3 1.0827713E-2
7.1027702E+3 1.0841940E-2
7.1030702E+3 1.1206287E-2
7.1033702E+3 1.1509356E-2
7.1036701E+3 1.1670019E-2
7.1039701E+3 1.1803408E-2
7.1042701E+3 1.2145077E-2
7.1045701E+3 1.2291285E-2
7.1048701E+3 1.2587843E-2
7.1051701E+3 1.2567298E-2
7.1054700E+3 1.2792889E-2
7.1057700E+3 1.3094311E-2
7.1060700E+3 1.3464059E-2
7.1063700E+3 1.3779244E-2
7.1066700E+3 1.4260193E-2
7.1069700E+3 1.4540830E-2
7.1072700E+3 1.4738932E-2
7.1075699E+3 1.5165746E-2
7.1078699E+3 1.5577377E-2
7.1081699E+3 1.5913762E-2
7.1084699E+3 1.6463356E-2
7.1087699E+3 1.6817860E-2
7.1090699E+3 1.7604611E-2
7.1093698E+3 1.8216994E-2
7.1096698E+3 1.8579098E-2
7.1099698E+3 1.9149879E-2
7.1102698E+3 2.0156463E-2
7.1105698E+3 2.1585163E-2
7.1108698E+3 2.3026848E-2
7.1111697E+3 2.5190290E-2
7.1114697E+3 2.8355928E-2
7.1117697E+3 3.3157879E-2
7.1120697E+3 3.8261513E-2
7.1123697E+3 4.3904799E-2
7.1126697E+3 4.7050083E-2
7.1129696E+3 4.7356381E-2
7.1132696E+3 4.5950837E-2
7.1135696E+3 4.6682998E-2
7.1138696E+3 4.8536568E-2
7.1141696E+3 4.9287750E-2
7.1144696E+3 4.7895616E-2
7.1147696E+3 4.4700624E-2
7.1150695E+3 4.1702119E-2
7.1153695E+3 4.0461967E-2
7.1156695E+3 4.0303348E-2
7.1159695E+3 4.1253846E-2
7.1162695E+3 4.3397361E-2
7.1165695E+3 4.4635860E-2
7.1168694E+3 4.7104870E-2
7.1171694E+3 4.9548742E-2
7.1174694E+3 5.2573235E-2
7.1177694E+3 5.5937922E-2
7.1180694E+3 5.9519413E-2
7.1183694E+3 6.2971191E-2
7.1186693E+3 6.7437272E-2
7.1189693E+3 7.2216451E-2
7.1192693E+3 7.8289689E-2
7.1195693E+3 8.6823340E-2
7.1198693E+3 9.5926324E-2
7.1201693E+3 1.0764985E-1
7.1204693E+3 1.1987306E-1
7.1207692E+3 1.3401520E-1
7.1210692E+3 1.5111860E-1
7.1213692E+3 1.7094965E-1
7.1216692E+3 1.9433296E-1
7.1219692E+3 2.2371672E-1
7.1222692E+3 2.6077690E-1
7.1225691E+3 2.9518434E-1
7.1228691E+3 3.3506520E-1
7.1231691E+3 3.8063297E-1
7.1234691E+3 4.2405011E-1
7.1237691E+3 4.6744932E-1
7.1240691E+3 5.0853111E-1
7.1243690E+3 5.4755047E-1
7.1246690E+3 5.8107030E-1
7.1249690E+3 6.1624401E-1
7.1252690E+3 6.5947129E-1
7.1255690E+3 7.0162917E-1
7.1258690E+3 7.6065998E-1
7.1261690E+3 8.2652482E-1
7.1264689E+3 9.0988338E-1
7.1267689E+3 9.9166507E-1
7.1270689E+3 1.0743547E+0
7.1273689E+3 1.1504984E+0
7.1276689E+3 1.2187516E+0
7.1279689E+3 1.2761216E+0
7.1282688E+3 1.3278275E+0
7.1285688E+3 1.3618672E+0
7.1288688E+3 1.3913851E+0
7.1291688E+3 1.4167050E+0
7.1294688E+3 1.4325199E+0
7.1297688E+3 1.4539072E+0
7.1300687E+3 1.4738036E+0
7.1303687E+3 1.4926319E+0
7.1306687E+3 1.5189961E+0
7.1309687E+3 1.5378507E+0
7.1312687E+3 1.5571371E+0
7.1315687E+3 1.5755838E+0
7.1318686E+3 1.5854028E+0
7.1321686E+3 1.5920853E+0
7.1324686E+3 1.5861317E+0
7.1327686E+3 1.5751885E+0
7.1330686E+3 1.5594059E+0
7.1333686E+3 1.5387724E+0
7.1336686E+3 1.5099661E+0
7.1339685E+3 1.4877413E+0
7.1342685E+3 1.4639319E+0
7.1345685E+3 1.4380232E+0
7.1348685E+3 1.4133466E+0
7.1351685E+3 1.3906878E+0
7.1354685E+3 1.3679339E+0
7.1357684E+3 1.3531329E+0
7.1360684E+3 1.3388018E+0
7.1363684E+3 1.3217678E+0
7.1366684E+3 1.3102520E+0
7.1369684E+3 1.3021267E+0
7.1372684E+3 1.2920504E+0
7.1375683E+3 1.2791066E+0
7.1378683E+3 1.2729439E+0
7.1381683E+3 1.2628068E+0
7.1384683E+3 1.2534004E+0
7.1387683E+3 1.2432975E+0
7.1390683E+3 1.2343578E+0
7.1393683E+3 1.2225538E+0
7.1396682E+3 1.2150996E+0
7.1399682E+3 1.2053905E+0
7.1402682E+3 1.1958894E+0
7.1405682E+3 1.1892097E+0
7.1415681E+3 1.1603604E+0
7.1425681E+3 1.1434414E+0
7.1435680E+3 1.1371827E+0
7.1445680E+3 1.1374274E+0
7.1455679E+3 1.1370904E+0
7.1465679E+3 1.1248897E+0
7.1475678E+3 1.0915782E+0
7.1485678E+3 1.0500965E+0
7.1495677E+3 1.0012975E+0
7.1505677E+3 9.5701220E-1
7.1515676E+3 9.2180460E-1
7.1525676E+3 8.9101504E-1
7.1535675E+3 8.6608282E-1
7.1545674E+3 8.4719646E-1
7.1555674E+3 8.3017460E-1
7.1565673E+3 8.1325489E-1
7.1575673E+3 8.0251876E-1
7.1585672E+3 7.9158484E-1
7.1595672E+3 7.8487859E-1
7.1605671E+3 7.7986372E-1
7.1615671E+3 7.7937876E-1
7.1625670E+3 7.8550306E-1
7.1635670E+3 7.9328622E-1
7.1645669E+3 8.0801614E-1
7.1655669E+3 8.2375353E-1
7.1665668E+3 8.4282462E-1
7.1675668E+3 8.6535360E-1
7.1685667E+3 8.8820543E-1
7.1695666E+3 9.1117950E-1
7.1705666E+3 9.3421016E-1
7.1715665E+3 9.5653240E-1
7.1725665E+3 9.7935972E-1
7.1735664E+3 1.0016819E+0
7.1745664E+3 1.0279279E+0
7.1755663E+3 1.0486046E+0
7.1765663E+3 1.0606688E+0
7.1775662E+3 1.0721893E+0
7.1785662E+3 1.0817789E+0
7.1795661E+3 1.0885024E+0
7.1805661E+3 1.0949589E+0
7.1815660E+3 1.0969835E+0
7.1825660E+3 1.0957940E+0
7.1835659E+3 1.0929736E+0
7.1845658E+3 1.0917396E+0
7.1855658E+3 1.0858665E+0
7.1865657E+3 1.0832546E+0
7.1875657E+3 1.0804627E+0
7.1885656E+3 1.0760063E+0
7.1895656E+3 1.0768968E+0
7.1905655E+3 1.0709616E+0
7.1915655E+3 1.0668043E+0
7.1925654E+3 1.0625757E+0
7.1935654E+3 1.0601058E+0
7.1945653E+3 1.0585315E+0
7.1955653E+3 1.0541221E+0
7.1965652E+3 1.0510618E+0
7.1975652E+3 1.0458348E+0
7.1985651E+3 1.0403635E+0
7.1995650E+3 1.0355877E+0
7.2005650E+3 1.0307061E+0
7.2015649E+3 1.0256159E+0
7.2025649E+3 1.0192580E+0
7.2035648E+3 1.0179802E+0
7.2045648E+3 1.0132086E+0
7.2055647E+3 1.0043648E+0
7.2065647E+3 9.9979158E-1
7.2075646E+3 9.9181676E-1
7.2085646E+3 9.8709515E-1
7.2095645E+3 9.8273130E-1
7.2105645E+3 9.7877174E-1
7.2125644E+3 9.6906350E-1
7.2145642E+3 9.6837113E-1
7.2165641E+3 9.6547651E-1
7.2185640E+3 9.6972793E-1
7.2205639E+3 9.7545455E-1
7.2225638E+3 9.8301923E-1
7.2245637E+3 9.8545497E-1
7.2265636E+3 9.8262904E-1
7.2285635E+3 9.7813432E-1
7.2305634E+3 9.7599303E-1
7.2325633E+3 9.6782694E-1
7.2345632E+3 9.6209347E-1
7.2365631E+3 9.5671833E-1
7.2385630E+3 9.5293875E-1
7.2405628E+3 9.5108231E-1
7.2425627E+3 9.5221621E-1
7.2445626E+3 9.5448662E-1
7.2465625E+3 9.5833165E-1
7.2485624E+3 9.6883516E-1
7.2505623E+3 9.7729167E-1
7.2525622E+3 9.8545009E-1
7.2545621E+3 9.9601665E-1
7.2565620E+3 1.0033534E+0
7.2568593E+3 1.0078159E+0
7.2571565E+3 1.0089308E+0
7.2574538E+3 1.0111290E+0
7.2577511E+3 1.0128431E+0
7.2580484E+3 1.0130108E+0
7.2583457E+3 1.0120087E+0
7.2586430E+3 1.0122479E+0
7.2589402E+3 1.0133590E+0
7.2592375E+3 1.0142782E+0
7.2595348E+3 1.0171427E+0
7.2598321E+3 1.0178822E+0
7.2601294E+3 1.0201448E+0
7.2604266E+3 1.0214423E+0
7.2607239E+3 1.0228742E+0
7.2610212E+3 1.0223412E+0
7.2613185E+3 1.0216278E+0
7.2616158E+3 1.0240319E+0
7.2619130E+3 1.0237002E+0
7.2622103E+3 1.0274177E+0
7.2625076E+3 1.0247273E+0
7.2628049E+3 1.0266435E+0
7.2631022E+3 1.0267125E+0
7.2633995E+3 1.0263533E+0
7.2636967E+3 1.0291408E+0
7.2639940E+3 1.0296314E+0
7.2642913E+3 1.0276839E+0
7.2645886E+3 1.0267624E+0
7.2648859E+3 1.0295941E+0
7.2651831E+3 1.0294029E+0
7.2654804E+3 1.0335445E+0
7.2657777E+3 1.0307631E+0
7.2660750E+3 1.0313681E+0
7.2663723E+3 1.0339856E+0
7.2666695E+3 1.0320471E+0
7.2669668E+3 1.0324112E+0
7.2672641E+3 1.0369572E+0
7.2675614E+3 1.0382617E+0
7.2705612E+3 1.0367402E+0
7.2735611E+3 1.0377599E+0
7.2765609E+3 1.0353380E+0
7.2795607E+3 1.0372247E+0
7.2825606E+3 1.0314841E+0
7.2855604E+3 1.0248729E+0
7.2885603E+3 1.0195985E+0
7.2915601E+3 1.0065967E+0
7.2945599E+3 9.9667432E-1
7.2975598E+3 9.8571091E-1
7.3005596E+3 9.7850579E-1
7.3035594E+3 9.7223591E-1
7.3065593E+3 9.6933793E-1
7.3095591E+3 9.7009339E-1
7.3125590E+3 9.7369869E-1
7.3155588E+3 9.8051346E-1
7.3185586E+3 9.8567582E-1
7.3215585E+3 9.8838905E-1
7.3245583E+3 9.9428548E-1
7.3275581E+3 9.9717556E-1
7.3305580E+3 9.9605346E-1
7.3335578E+3 9.9843106E-1
7.3365577E+3 9.9708399E-1
7.3395575E+3 9.9681982E-1
7.3425573E+3 9.9190739E-1
7.3455572E+3 9.9116232E-1
7.3485570E+3 9.8811566E-1
7.3515568E+3 9.8827575E-1
7.3545567E+3 9.8661057E-1
7.3575565E+3 9.8749416E-1
7.3605563E+3 9.8649475E-1
7.3635562E+3 9.8430952E-1
7.3665560E+3 9.8337358E-1
7.3695558E+3 9.8591250E-1
7.3725557E+3 9.8496030E-1
7.3755555E+3 9.9130828E-1
7.3785554E+3 9.9295291E-1
7.3815552E+3 9.9451128E-1
7.3845550E+3 9.9859123E-1
7.3875549E+3 1.0017358E+0
7.3905547E+3 1.0019957E+0
7.3935545E+3 1.0040236E+0
7.3965544E+3 1.0044617E+0
7.3995542E+3 1.0038127E+0
7.4025540E+3 1.0018130E+0
7.4055539E+3 9.9798325E-1
7.4085537E+3 9.9716175E-1
7.4115535E+3 9.9034179E-1

File: XASdatabases/Fe_XAS_database_1032/Pentlandite FeXANES powder avg.txt
#%Name: Pentlandite
#%Formula: (Fe,Ni)9S8
#%Mineral class: sulfides
#%Xtal system: isometric 
#%Edge: K
#%Sample prep: powder on kapton tape
#%Beamline: ALS 10.3.2, HxV slits = 200x20 um
#%Det:  I0=N2, Fluorescence mode (Ge solid state 7elts)
#%Ref/notes:  from MRC, CA-USA. XRD confirmed.
#%Temp: Room temp (28C)
#%Time&date: 10:06 AM 2/9/2007. Sirine C. Fakra, Matthew A. Marcus
#%============================================================
7.0107894E+3 1.6707598E-3
7.0157895E+3 1.5748444E-3
7.0207895E+3 1.3411493E-3
7.0257896E+3 1.3756757E-3
7.0307896E+3 1.3535322E-3
7.0357897E+3 1.3245590E-3
7.0407898E+3 1.4361687E-3
7.0457898E+3 1.4971742E-3
7.0507899E+3 1.5585096E-3
7.0557899E+3 1.6680483E-3
7.0607900E+3 1.9193839E-3
7.0657901E+3 2.2442340E-3
7.0707901E+3 2.5027396E-3
7.0757902E+3 2.8276389E-3
7.0807902E+3 3.4952602E-3
7.0857903E+3 4.3658962E-3
7.0907903E+3 5.3388577E-3
7.0957904E+3 6.9895761E-3
7.0962904E+3 7.2509894E-3
7.0967904E+3 7.4757348E-3
7.0972904E+3 7.6382376E-3
7.0977904E+3 8.0434004E-3
7.0982904E+3 8.1860335E-3
7.0987904E+3 8.4940337E-3
7.0992904E+3 8.8560246E-3
7.0997905E+3 9.0869973E-3
7.1002905E+3 9.5370276E-3
7.1007905E+3 9.8315198E-3
7.1012905E+3 1.0270495E-2
7.1017905E+3 1.0507249E-2
7.1022905E+3 1.1137576E-2
7.1027905E+3 1.1662177E-2
7.1032905E+3 1.2418568E-2
7.1037905E+3 1.2958374E-2
7.1042905E+3 1.3616859E-2
7.1047905E+3 1.4728497E-2
7.1052905E+3 1.5684155E-2
7.1057905E+3 1.6587642E-2
7.1062905E+3 1.7792001E-2
7.1067905E+3 1.9225164E-2
7.1072905E+3 2.1145271E-2
7.1077905E+3 2.3493749E-2
7.1082906E+3 2.6415758E-2
7.1087906E+3 3.0450289E-2
7.1092906E+3 3.7107690E-2
7.1097906E+3 4.8580757E-2
7.1102906E+3 7.0788162E-2
7.1107906E+3 1.0976221E-1
7.1112906E+3 1.4700736E-1
7.1117906E+3 1.5892085E-1
7.1122906E+3 1.4846046E-1
7.1127906E+3 1.3241976E-1
7.1132906E+3 1.2579583E-1
7.1137906E+3 1.3023232E-1
7.1142906E+3 1.4884184E-1
7.1147906E+3 1.7989254E-1
7.1152906E+3 2.2503784E-1
7.1157906E+3 2.7893045E-1
7.1162906E+3 3.3906496E-1
7.1167907E+3 4.0042826E-1
7.1172907E+3 4.5988368E-1
7.1177907E+3 5.2497588E-1
7.1182907E+3 5.9292522E-1
7.1187907E+3 6.5236591E-1
7.1192907E+3 6.9727090E-1
7.1197907E+3 7.1976688E-1
7.1202907E+3 7.2825256E-1
7.1207907E+3 7.2874764E-1
7.1212907E+3 7.2702307E-1
7.1217907E+3 7.2789307E-1
7.1222907E+3 7.3641898E-1
7.1227907E+3 7.5172025E-1
7.1232907E+3 7.7277254E-1
7.1237907E+3 7.9257689E-1
7.1242907E+3 8.1116394E-1
7.1247908E+3 8.2823819E-1
7.1252908E+3 8.4348052E-1
7.1257908E+3 8.5795559E-1
7.1262908E+3 8.7473437E-1
7.1267908E+3 8.9334104E-1
7.1272908E+3 9.1345646E-1
7.1277908E+3 9.3035602E-1
7.1282908E+3 9.4006331E-1
7.1287908E+3 9.5471587E-1
7.1292908E+3 9.6211199E-1
7.1297908E+3 9.7222278E-1
7.1302908E+3 9.8213526E-1
7.1307908E+3 9.9036597E-1
7.1312908E+3 9.9800538E-1
7.1317908E+3 1.0070865E+0
7.1322908E+3 1.0166150E+0
7.1327908E+3 1.0237037E+0
7.1332909E+3 1.0306586E+0
7.1337909E+3 1.0367340E+0
7.1342909E+3 1.0403853E+0
7.1347909E+3 1.0430204E+0
7.1352909E+3 1.0429138E+0
7.1357909E+3 1.0436033E+0
7.1362909E+3 1.0409827E+0
7.1367909E+3 1.0397733E+0
7.1372909E+3 1.0390604E+0
7.1377909E+3 1.0404192E+0
7.1382909E+3 1.0421459E+0
7.1387909E+3 1.0449157E+0
7.1392909E+3 1.0476086E+0
7.1397909E+3 1.0499240E+0
7.1402909E+3 1.0521750E+0
7.1407909E+3 1.0516235E+0
7.1417910E+3 1.0508298E+0
7.1427910E+3 1.0525713E+0
7.1437910E+3 1.0549888E+0
7.1447910E+3 1.0555182E+0
7.1457910E+3 1.0551558E+0
7.1467910E+3 1.0515816E+0
7.1477910E+3 1.0460351E+0
7.1487910E+3 1.0370523E+0
7.1497910E+3 1.0222088E+0
7.1507911E+3 1.0090481E+0
7.1517911E+3 9.9412192E-1
7.1527911E+3 9.8117159E-1
7.1537911E+3 9.7050262E-1
7.1547911E+3 9.5792266E-1
7.1557911E+3 9.4528000E-1
7.1567911E+3 9.3152874E-1
7.1577911E+3 9.1902810E-1
7.1587912E+3 9.0826757E-1
7.1597912E+3 9.0051136E-1
7.1607912E+3 8.9597738E-1
7.1617912E+3 8.9346611E-1
7.1627912E+3 8.9070804E-1
7.1637912E+3 8.9302329E-1
7.1647912E+3 8.9746758E-1
7.1657912E+3 9.0462191E-1
7.1667913E+3 9.1244052E-1
7.1677913E+3 9.2088159E-1
7.1687913E+3 9.2937406E-1
7.1697913E+3 9.3572941E-1
7.1707913E+3 9.4078587E-1
7.1717913E+3 9.4424161E-1
7.1727913E+3 9.4649250E-1
7.1737913E+3 9.4715441E-1
7.1747913E+3 9.4809972E-1
7.1757914E+3 9.4926367E-1
7.1767914E+3 9.5170022E-1
7.1777914E+3 9.5367502E-1
7.1787914E+3 9.5785917E-1
7.1797914E+3 9.6298525E-1
7.1807914E+3 9.6862283E-1
7.1817914E+3 9.7523774E-1
7.1827914E+3 9.8286645E-1
7.1837915E+3 9.9082753E-1
7.1847915E+3 9.9883542E-1
7.1857915E+3 1.0059066E+0
7.1867915E+3 1.0138209E+0
7.1877915E+3 1.0209016E+0
7.1887915E+3 1.0285295E+0
7.1897915E+3 1.0357601E+0
7.1907915E+3 1.0416567E+0
7.1917916E+3 1.0439776E+0
7.1927916E+3 1.0474209E+0
7.1937916E+3 1.0490419E+0
7.1947916E+3 1.0476033E+0
7.1957916E+3 1.0451293E+0
7.1967916E+3 1.0431605E+0
7.1977916E+3 1.0401079E+0
7.1987916E+3 1.0360229E+0
7.1997916E+3 1.0313350E+0
7.2007917E+3 1.0276428E+0
7.2017917E+3 1.0227548E+0
7.2027917E+3 1.0196495E+0
7.2037917E+3 1.0170201E+0
7.2047917E+3 1.0152825E+0
7.2057917E+3 1.0120023E+0
7.2067917E+3 1.0104583E+0
7.2077917E+3 1.0067070E+0
7.2087918E+3 1.0037590E+0
7.2097918E+3 1.0019051E+0
7.2107918E+3 9.9860715E-1
7.2127918E+3 9.9222850E-1
7.2147918E+3 9.8431694E-1
7.2167919E+3 9.7513999E-1
7.2187919E+3 9.6916743E-1
7.2207919E+3 9.6126798E-1
7.2227919E+3 9.5633648E-1
7.2247920E+3 9.5339546E-1
7.2267920E+3 9.5270783E-1
7.2287920E+3 9.5046689E-1
7.2307920E+3 9.5025018E-1
7.2327920E+3 9.4999189E-1
7.2347921E+3 9.4881996E-1
7.2367921E+3 9.4854398E-1
7.2387921E+3 9.4747618E-1
7.2407921E+3 9.4996621E-1
7.2427922E+3 9.5441234E-1
7.2447922E+3 9.5888121E-1
7.2467922E+3 9.6721158E-1
7.2487922E+3 9.7581816E-1
7.2507923E+3 9.8552214E-1
7.2527923E+3 9.9513358E-1
7.2547923E+3 1.0019316E+0
7.2552923E+3 1.0041590E+0
7.2557923E+3 1.0057488E+0
7.2562923E+3 1.0074909E+0
7.2567923E+3 1.0091876E+0
7.2572923E+3 1.0093070E+0
7.2577923E+3 1.0113529E+0
7.2582924E+3 1.0131321E+0
7.2587924E+3 1.0135572E+0
7.2592924E+3 1.0147003E+0
7.2597924E+3 1.0165619E+0
7.2602924E+3 1.0159747E+0
7.2607924E+3 1.0169903E+0
7.2612924E+3 1.0191762E+0
7.2617924E+3 1.0197466E+0
7.2622924E+3 1.0206760E+0
7.2627924E+3 1.0222687E+0
7.2632924E+3 1.0208787E+0
7.2637924E+3 1.0179488E+0
7.2642924E+3 1.0200289E+0
7.2647924E+3 1.0215280E+0
7.2652924E+3 1.0228204E+0
7.2657924E+3 1.0204218E+0
7.2662925E+3 1.0206510E+0
7.2667925E+3 1.0194442E+0
7.2672925E+3 1.0182001E+0
7.2677925E+3 1.0193465E+0
7.2682925E+3 1.0190310E+0
7.2687925E+3 1.0202864E+0
7.2692925E+3 1.0175532E+0
7.2697925E+3 1.0169466E+0
7.2702925E+3 1.0181009E+0
7.2707925E+3 1.0183814E+0
7.2712925E+3 1.0158400E+0
7.2717925E+3 1.0161715E+0
7.2722925E+3 1.0148295E+0
7.2727925E+3 1.0137681E+0
7.2732925E+3 1.0129262E+0
7.2737925E+3 1.0114158E+0
7.2742926E+3 1.0123940E+0
7.2747926E+3 1.0105691E+0
7.2797926E+3 1.0022002E+0
7.2847927E+3 9.9881516E-1
7.2897927E+3 9.9090814E-1
7.2947928E+3 9.8136343E-1
7.2997929E+3 9.7465359E-1
7.3047929E+3 9.7177769E-1
7.3097930E+3 9.7005765E-1
7.3147930E+3 9.7337326E-1
7.3197931E+3 9.7921638E-1
7.3247932E+3 9.8373899E-1
7.3297932E+3 9.8773877E-1
7.3347933E+3 9.9228370E-1
7.3397934E+3 9.9840454E-1
7.3447934E+3 1.0029670E+0
7.3497935E+3 1.0063263E+0
7.3547935E+3 1.0100136E+0
7.3597936E+3 1.0075027E+0
7.3647937E+3 1.0071810E+0
7.3697937E+3 1.0074248E+0
7.3747938E+3 1.0048331E+0
7.3797938E+3 1.0012806E+0
7.3847939E+3 1.0016000E+0
7.3897940E+3 1.0009892E+0
7.3947940E+3 9.9786729E-1
7.3997941E+3 1.0003969E+0
