Repository: als-computing/bl1032

# XRF-XFS-XAS-Auto Software

## Copyright Notice

XRF-XFS-XAS-Auto Copyright (c) 2024, The Regents of the University of
California, through Lawrence Berkeley National Laboratory (subject to receipt
of any required approvals from the U.S. Dept. of Energy). All rights reserved.

If you have questions about your rights to use or distribute this software,
please contact Berkeley Lab's Intellectual Property Office at
IPO@lbl.gov.

NOTICE.  This Software was developed under funding from the U.S. Department
of Energy and the U.S. Government consequently retains certain rights.  As
such, the U.S. Government has been granted for itself and others acting on
its behalf a paid-up, nonexclusive, irrevocable, worldwide license in the
Software to reproduce, distribute copies to the public, prepare derivative 
works, and perform publicly and display publicly, and to permit others to do so.

File: XASdatabases/Fe_standards_VP/Fe_XAS_database_1032/Fe2O3_mm.txt
#%Name: α-Fe2O3, Hematite
#%Formula: Fe2O3
#%Mineral class: oxides
#%Xtal system: trigonal 
#%Edge: K
#%Sample prep: This is a chunk out of a Lytle Fe-3 filter
#%Beamline: ALS 10.3.2, HxV slits = 300x20 um
#%Det:  I0=N2, Transmission mode 
#%Ref/notes:  average of several scans (.dat), XRD checked
#%Temp: Room temp (28C)
#%Time&date: 7/23/2004. Matthew A. Marcus
#%============================================================
6.9119918E+3 4.3146414E-4
6.9170067E+3 4.9032725E-4
6.9220293E+3 5.2005775E-4
6.9269377E+3 3.4523190E-4
6.9319754E+3 3.8010177E-4
6.9369800E+3 4.7847447E-4
6.9420329E+3 4.0976888E-4
6.9468894E+3 3.0706142E-4
6.9519983E+3 4.2132697E-4
6.9570331E+3 3.4818525E-4
6.9619936E+3 3.7982864E-4
6.9670024E+3 3.9610468E-4
6.9720600E+3 4.4011116E-4
6.9769604E+3 3.3884415E-4
6.9819918E+3 5.0337401E-4
6.9869481E+3 5.2049394E-4
6.9919946E+3 5.1479229E-4
6.9969243E+3 5.0575517E-4
7.0019443E+3 4.5243517E-4
7.0070965E+3 6.0670461E-4
7.0119652E+3 5.4991582E-4
7.0170077E+3 6.5554405E-4
7.0219326E+3 5.4627563E-4
7.0268646E+3 5.8657796E-4
7.0320133E+3 7.4237704E-4
7.0369601E+3 7.2876213E-4
7.0419562E+3 8.5890341E-4
7.0470439E+3 9.6909661E-4
7.0520128E+3 1.0725434E-3
7.0569468E+3 1.2711234E-3
7.0620570E+3 1.4790480E-3
7.0669634E+3 1.5939272E-3
7.0720464E+3 1.8332634E-3
7.0770522E+3 2.2383603E-3
7.0819378E+3 2.7159459E-3
7.0823629E+3 2.7158879E-3
7.0829157E+3 2.8007360E-3
7.0834261E+3 2.7457899E-3
7.0839365E+3 2.8624685E-3
7.0845321E+3 2.8936296E-3
7.0849150E+3 2.9266738E-3
7.0854682E+3 2.9328555E-3
7.0859364E+3 3.0301519E-3
7.0864898E+3 2.9367212E-3
7.0869581E+3 2.9670381E-3
7.0875117E+3 3.0391282E-3
7.0878949E+3 2.9836356E-3
7.0884486E+3 3.1564999E-3
7.0890024E+3 3.1925612E-3
7.0895137E+3 3.1819895E-3
7.0899398E+3 3.2593933E-3
7.0904512E+3 3.3258345E-3
7.0910479E+3 3.4228303E-3
7.0914316E+3 3.4017677E-3
7.0919432E+3 3.5430397E-3
7.0924976E+3 3.5869993E-3
7.0929667E+3 3.6104586E-3
7.0934786E+3 3.7747443E-3
7.0939479E+3 3.8114378E-3
7.0944172E+3 3.8731918E-3
7.0949720E+3 3.9785267E-3
7.0954415E+3 4.0567307E-3
7.0959537E+3 4.1566680E-3
7.0963379E+3 4.2480272E-3
7.0970211E+3 4.3997379E-3
7.0974482E+3 4.5585414E-3
7.0979180E+3 4.6996399E-3
7.0985160E+3 4.8468791E-3
7.0989433E+3 4.9514440E-3
7.0994560E+3 5.1922067E-3
7.0999689E+3 5.3920252E-3
7.1004391E+3 5.4883710E-3
7.1009948E+3 5.4666586E-3
7.1015079E+3 5.7243984E-3
7.1019783E+3 5.9176763E-3
7.1024915E+3 6.1082892E-3
7.1029620E+3 6.3390956E-3
7.1034754E+3 6.6814637E-3
7.1039888E+3 6.8465669E-3
7.1044167E+3 7.2019493E-3
7.1051015E+3 7.6799607E-3
7.1053584E+3 7.9806949E-3
7.1058721E+3 8.4180960E-3
7.1064715E+3 8.8640601E-3
7.1069426E+3 9.4110277E-3
7.1074994E+3 1.0076162E-2
7.1079706E+3 1.0769232E-2
7.1084419E+3 1.1537128E-2
7.1089561E+3 1.2513245E-2
7.1094704E+3 1.3746697E-2
7.1099847E+3 1.5443943E-2
7.1104563E+3 1.7873995E-2
7.1109279E+3 2.1435267E-2
7.1115282E+3 2.6572427E-2
7.1120000E+3 3.7541281E-2
7.1124718E+3 4.9470094E-2
7.1129866E+3 5.7138223E-2
7.1134586E+3 6.5394104E-2
7.1139306E+3 6.9621329E-2
7.1144457E+3 6.6726075E-2
7.1149608E+3 6.4099540E-2
7.1155189E+3 6.4381941E-2
7.1159483E+3 6.6450340E-2
7.1165065E+3 6.9415500E-2
7.1168931E+3 7.1876379E-2
7.1174945E+3 7.4805435E-2
7.1179671E+3 7.9110219E-2
7.1184397E+3 8.5627329E-2
7.1189554E+3 9.6666425E-2
7.1194712E+3 1.1280709E-1
7.1199441E+3 1.3486199E-1
7.1205030E+3 1.6815146E-1
7.1209760E+3 2.1113985E-1
7.1214491E+3 2.6176700E-1
7.1220082E+3 3.3501968E-1
7.1224384E+3 4.0653772E-1
7.1229547E+3 4.7901510E-1
7.1235142E+3 5.4708570E-1
7.1239446E+3 6.0471955E-1
7.1244611E+3 6.7135043E-1
7.1249777E+3 7.4775602E-1
7.1254083E+3 8.1783805E-1
7.1260112E+3 9.0119683E-1
7.1264419E+3 9.8450926E-1
7.1269588E+3 1.0674101E+0
7.1274758E+3 1.1425122E+0
7.1279928E+3 1.2114479E+0
7.1285100E+3 1.2755025E+0
7.1289841E+3 1.3150939E+0
7.1295014E+3 1.3381103E+0
7.1299325E+3 1.3474450E+0
7.1304931E+3 1.3552924E+0
7.1309675E+3 1.3685113E+0
7.1315282E+3 1.3883922E+0
7.1320027E+3 1.4142217E+0
7.1324342E+3 1.4331062E+0
7.1329952E+3 1.4386550E+0
7.1334699E+3 1.4296498E+0
7.1339447E+3 1.4093977E+0
7.1344628E+3 1.3826955E+0
7.1349377E+3 1.3543955E+0
7.1354559E+3 1.3267530E+0
7.1360174E+3 1.3035272E+0
7.1364493E+3 1.2868608E+0
7.1370109E+3 1.2712950E+0
7.1374430E+3 1.2565717E+0
7.1379616E+3 1.2368942E+0
7.1383938E+3 1.2170754E+0
7.1389558E+3 1.1945058E+0
7.1394746E+3 1.1699391E+0
7.1399502E+3 1.1464823E+0
7.1404692E+3 1.1239325E+0
7.1409449E+3 1.1055180E+0
7.1415073E+3 1.0870968E+0
7.1419400E+3 1.0722328E+0
7.1425025E+3 1.0587712E+0
7.1429353E+3 1.0502885E+0
7.1434980E+3 1.0438395E+0
7.1439742E+3 1.0403238E+0
7.1444937E+3 1.0391251E+0
7.1450567E+3 1.0395126E+0
7.1454465E+3 1.0411867E+0
7.1459229E+3 1.0431676E+0
7.1464428E+3 1.0435266E+0
7.1470060E+3 1.0414112E+0
7.1474394E+3 1.0368164E+0
7.1479595E+3 1.0293757E+0
7.1484363E+3 1.0197273E+0
7.1489565E+3 1.0081373E+0
7.1494769E+3 9.9523044E-1
7.1499539E+3 9.8391892E-1
7.1504744E+3 9.7246352E-1
7.1509515E+3 9.6221385E-1
7.1515155E+3 9.5230018E-1
7.1519494E+3 9.4334832E-1
7.1524702E+3 9.3426387E-1
7.1529911E+3 9.2630143E-1
7.1535120E+3 9.1710863E-1
7.1539462E+3 9.0911530E-1
7.1544672E+3 9.0068713E-1
7.1549884E+3 8.9217105E-1
7.1555096E+3 8.8359326E-1
7.1559875E+3 8.7570789E-1
7.1564654E+3 8.6776369E-1
7.1569869E+3 8.6119599E-1
7.1574650E+3 8.5448358E-1
7.1579431E+3 8.4904517E-1
7.1585083E+3 8.4466230E-1
7.1589431E+3 8.4143308E-1
7.1594649E+3 8.3934465E-1
7.1599868E+3 8.3850411E-1
7.1604653E+3 8.3868302E-1
7.1609874E+3 8.3949309E-1
7.1614660E+3 8.4106629E-1
7.1619882E+3 8.4300188E-1
7.1639908E+3 8.5652238E-1
7.1659945E+3 8.7297097E-1
7.1679994E+3 8.9452048E-1
7.1700055E+3 9.2700232E-1
7.1720127E+3 9.7061671E-1
7.1740211E+3 1.0200443E+0
7.1759870E+3 1.0551015E+0
7.1779977E+3 1.0736365E+0
7.1800096E+3 1.0826868E+0
7.1820227E+3 1.0841735E+0
7.1839931E+3 1.0803092E+0
7.1860085E+3 1.0753414E+0
7.1879813E+3 1.0714262E+0
7.1900429E+3 1.0675096E+0
7.1920179E+3 1.0609039E+0
7.1939941E+3 1.0509427E+0
7.1960153E+3 1.0404976E+0
7.1979938E+3 1.0307558E+0
7.2000613E+3 1.0203915E+0
7.2019981E+3 1.0087460E+0
7.2039800E+3 9.9758470E-1
7.2060071E+3 9.8968839E-1
7.2079912E+3 9.8476072E-1
7.2100207E+3 9.8191810E-1
7.2120071E+3 9.8086125E-1
7.2139948E+3 9.8193425E-1
7.2160277E+3 9.8571286E-1
7.2180176E+3 9.9218705E-1
7.2199644E+3 9.9884234E-1
7.2220009E+3 1.0029940E+0
7.2239943E+3 1.0045931E+0
7.2259887E+3 1.0042724E+0
7.2279844E+3 1.0017712E+0
7.2299812E+3 9.9808314E-1
7.2319791E+3 9.9490791E-1
7.2339782E+3 9.9465580E-1
7.2359784E+3 9.9610660E-1
7.2379798E+3 9.9838451E-1
7.2399824E+3 9.9957539E-1
7.2419861E+3 9.9906974E-1
7.2439909E+3 9.9577643E-1
7.2459969E+3 9.9063004E-1
7.2480041E+3 9.8598986E-1
7.2499677E+3 9.8332078E-1
7.2520219E+3 9.8234245E-1
7.2539878E+3 9.8318073E-1
7.2559996E+3 9.8618646E-1
7.2580125E+3 9.9143828E-1
7.2600266E+3 9.9829175E-1
7.2619970E+3 1.0043725E+0
7.2640134E+3 1.0112498E+0
7.2659861E+3 1.0143764E+0
7.2680048E+3 1.0178113E+0
7.2699798E+3 1.0183150E+0
7.2720008E+3 1.0185070E+0
7.2739780E+3 1.0199662E+0
7.2760013E+3 1.0237706E+0
7.2779808E+3 1.0279131E+0
7.2800065E+3 1.0309357E+0
7.2819882E+3 1.0323669E+0
7.2840162E+3 1.0330065E+0
7.2860002E+3 1.0322945E+0
7.2879853E+3 1.0304245E+0
7.2900168E+3 1.0282477E+0
7.2920042E+3 1.0260286E+0
7.2939927E+3 1.0240846E+0
7.2959824E+3 1.0216212E+0
7.2980185E+3 1.0183272E+0
7.3000105E+3 1.0144832E+0
7.3020035E+3 1.0099286E+0
7.3039978E+3 1.0049899E+0
7.3059931E+3 9.9978067E-1
7.3079896E+3 9.9497401E-1
7.3099873E+3 9.9062824E-1
7.3119860E+3 9.8568700E-1
7.3139859E+3 9.8078438E-1
7.3159869E+3 9.7604022E-1
7.3179891E+3 9.7206323E-1
7.3199924E+3 9.6966768E-1
7.3219969E+3 9.6961109E-1
7.3240025E+3 9.7148215E-1
7.3260092E+3 9.7477594E-1
7.3280171E+3 9.7995036E-1
7.3299805E+3 9.8543485E-1
7.3319906E+3 9.9129755E-1
7.3340019E+3 9.9725598E-1
7.3360143E+3 1.0028698E+0
7.3379821E+3 1.0081221E+0
7.3399969E+3 1.0127794E+0
7.3420127E+3 1.0164707E+0
7.3439839E+3 1.0186662E+0
7.3460020E+3 1.0194429E+0
7.3480213E+3 1.0189238E+0
7.3499958E+3 1.0169768E+0
7.3520174E+3 1.0148409E+0
7.3539941E+3 1.0130518E+0
7.3560180E+3 1.0110914E+0
7.3579970E+3 1.0096524E+0
7.3599770E+3 1.0077195E+0
7.3620043E+3 1.0052434E+0
7.3639866E+3 1.0025689E+0
7.3659701E+3 9.9978051E-1
7.3680470E+3 9.9692076E-1
7.3699865E+3 9.9399253E-1
7.3720195E+3 9.9148022E-1
7.3740074E+3 9.8944844E-1
7.3759965E+3 9.8831648E-1
7.3779866E+3 9.8766446E-1
7.3799779E+3 9.8734698E-1
7.3820167E+3 9.8692180E-1
7.3840102E+3 9.8635958E-1
7.3860048E+3 9.8608191E-1
7.3880006E+3 9.8531153E-1
7.3899975E+3 9.8519379E-1
7.3919955E+3 9.8522574E-1
7.3939947E+3 9.8637001E-1
7.3959950E+3 9.8804594E-1
7.3979963E+3 9.9071544E-1
7.3999989E+3 9.9401453E-1
7.4020025E+3 9.9730987E-1
7.4040073E+3 1.0008562E+0
7.4060132E+3 1.0039240E+0
7.4080202E+3 1.0067128E+0
7.4099349E+3 1.0092444E+0
7.4119909E+3 1.0111865E+0
7.4140013E+3 1.0122705E+0

File: XASdatabases/Fe_standards_VP/Fe_XAS_database_1032/Illite_Smectite_mixedlayer_ISCz-1 FeQXANES.txt
#%Name: Illite-smectite mixedlayer ISCz-1
#%formula: 
#%Mineral class: 
#%Xtal system: 
#%Edge: K
#%Sample prep: Clay was ground and suspended in DI water for a day, and the supernatant spun down to obtain the fines. Mounted between 2 layers of kapton tape. 
#%Beamline: ALS 10.3.2, HxV slits = 250x20 um
#%Det:  I0=N2, Fluorescence mode (Ge solid state 7elts)
#%Ref/notes:  from the Clay Minerals Society. XRD confirmed. average of several dat scans Fe-poor.
#%Temp: Room temp (28 degC)
#%Time&date: 4:47 AM 9/14/2011. Matthew A. Marcus
#%============================================================
7.0110784E+3 3.0306878E-3
7.0120785E+3 2.9593319E-3
7.0130785E+3 2.9469656E-3
7.0140786E+3 2.9872644E-3
7.0150787E+3 3.0889891E-3
7.0160787E+3 3.1687073E-3
7.0170788E+3 3.0647350E-3
7.0180789E+3 3.1525181E-3
7.0190789E+3 3.3068640E-3
7.0200790E+3 3.3568813E-3
7.0210791E+3 3.2243029E-3
7.0220791E+3 3.3174819E-3
7.0230792E+3 3.2228110E-3
7.0240793E+3 3.3954377E-3
7.0250793E+3 3.3547771E-3
7.0260794E+3 3.3170960E-3
7.0270795E+3 3.4892971E-3
7.0280795E+3 3.4695845E-3
7.0290796E+3 3.4153120E-3
7.0300797E+3 3.3921643E-3
7.0310797E+3 3.6961482E-3
7.0320798E+3 3.7863386E-3
7.0330799E+3 3.7554084E-3
7.0340799E+3 3.7158336E-3
7.0350800E+3 3.7596347E-3
7.0360800E+3 3.7143838E-3
7.0370801E+3 3.7318986E-3
7.0380802E+3 3.7697022E-3
7.0390802E+3 3.8260776E-3
7.0400803E+3 3.9171943E-3
7.0410804E+3 4.0407803E-3
7.0420804E+3 4.0386852E-3
7.0430805E+3 4.1353435E-3
7.0440806E+3 4.2363262E-3
7.0450806E+3 4.1797903E-3
7.0460807E+3 4.2274453E-3
7.0470808E+3 4.3359837E-3
7.0480808E+3 4.2798188E-3
7.0490809E+3 4.3077884E-3
7.0500810E+3 4.2113906E-3
7.0510810E+3 4.3282640E-3
7.0520811E+3 4.6015660E-3
7.0530812E+3 4.7091439E-3
7.0540812E+3 4.5809880E-3
7.0550813E+3 4.7480781E-3
7.0560814E+3 4.8824922E-3
7.0570814E+3 4.7784379E-3
7.0580815E+3 4.9522431E-3
7.0590816E+3 4.9024258E-3
7.0600816E+3 5.0693471E-3
7.0610817E+3 5.0513163E-3
7.0620817E+3 5.2934969E-3
7.0630818E+3 5.3593732E-3
7.0640819E+3 5.4851189E-3
7.0650819E+3 5.6874103E-3
7.0660820E+3 5.7356513E-3
7.0670821E+3 5.8521816E-3
7.0680821E+3 6.1647444E-3
7.0690822E+3 6.3049402E-3
7.0700823E+3 6.3769286E-3
7.0710823E+3 6.4755812E-3
7.0720824E+3 6.6349068E-3
7.0730825E+3 6.8736052E-3
7.0740825E+3 6.9721627E-3
7.0750826E+3 7.2154280E-3
7.0760827E+3 7.3105032E-3
7.0770827E+3 7.5639996E-3
7.0780828E+3 7.5324760E-3
7.0790828E+3 7.7879864E-3
7.0800829E+3 8.1532877E-3
7.0810830E+3 8.2543040E-3
7.0820830E+3 8.3122647E-3
7.0830831E+3 8.5719369E-3
7.0840832E+3 8.7974677E-3
7.0850832E+3 9.1288043E-3
7.0860833E+3 9.4126861E-3
7.0870834E+3 9.6340280E-3
7.0880834E+3 9.9669287E-3
7.0890835E+3 1.0354257E-2
7.0900835E+3 1.0537670E-2
7.0910836E+3 1.0895855E-2
7.0920837E+3 1.1335798E-2
7.0930837E+3 1.1686352E-2
7.0940838E+3 1.2262394E-2
7.0948337E+3 1.2392435E-2
7.0953336E+3 1.2569045E-2
7.0958334E+3 1.2889861E-2
7.0963332E+3 1.3260022E-2
7.0968331E+3 1.3336664E-2
7.0973329E+3 1.3701979E-2
7.0978327E+3 1.3660344E-2
7.0983325E+3 1.4041076E-2
7.0988324E+3 1.4448017E-2
7.0993322E+3 1.4913351E-2
7.0998320E+3 1.5404910E-2
7.1003319E+3 1.5793433E-2
7.1008317E+3 1.5922126E-2
7.1013315E+3 1.6137029E-2
7.1018313E+3 1.6578167E-2
7.1023312E+3 1.7069338E-2
7.1028310E+3 1.7183779E-2
7.1033308E+3 1.7855753E-2
7.1038307E+3 1.8357656E-2
7.1043305E+3 1.8144435E-2
7.1048303E+3 1.8797270E-2
7.1053301E+3 1.9511839E-2
7.1058300E+3 2.0196318E-2
7.1063298E+3 2.1132588E-2
7.1068296E+3 2.1688797E-2
7.1073295E+3 2.2312861E-2
7.1078293E+3 2.3099231E-2
7.1083291E+3 2.4254800E-2
7.1088289E+3 2.5249153E-2
7.1093288E+3 2.6347273E-2
7.1098286E+3 2.7968790E-2
7.1103284E+3 3.0480966E-2
7.1108283E+3 3.4028120E-2
7.1113281E+3 4.0266818E-2
7.1118279E+3 4.8771661E-2
7.1123277E+3 5.5551205E-2
7.1128276E+3 5.7312079E-2
7.1133274E+3 5.7257660E-2
7.1138272E+3 5.6767111E-2
7.1143271E+3 5.5521180E-2
7.1148269E+3 5.3307182E-2
7.1153267E+3 5.2148393E-2
7.1158265E+3 5.3143670E-2
7.1163264E+3 5.6522535E-2
7.1168262E+3 6.3121972E-2
7.1173260E+3 7.1386922E-2
7.1178259E+3 8.1893502E-2
7.1183257E+3 9.4623612E-2
7.1188255E+3 1.1111959E-1
7.1193253E+3 1.3355288E-1
7.1198252E+3 1.6078327E-1
7.1203250E+3 1.9388075E-1
7.1208248E+3 2.2809885E-1
7.1213246E+3 2.6707571E-1
7.1218245E+3 3.1409581E-1
7.1223243E+3 3.7498999E-1
7.1228241E+3 4.5190252E-1
7.1233240E+3 5.3486823E-1
7.1238238E+3 6.1174246E-1
7.1243236E+3 6.8043222E-1
7.1248234E+3 7.4549235E-1
7.1253233E+3 8.1262970E-1
7.1258231E+3 8.8647041E-1
7.1263229E+3 9.7485963E-1
7.1268228E+3 1.0723076E+0
7.1273226E+3 1.1673792E+0
7.1278224E+3 1.2448600E+0
7.1283222E+3 1.3028778E+0
7.1288221E+3 1.3350012E+0
7.1293219E+3 1.3603855E+0
7.1298217E+3 1.3933965E+0
7.1303216E+3 1.4286237E+0
7.1308214E+3 1.4689325E+0
7.1313212E+3 1.5018866E+0
7.1318210E+3 1.5120655E+0
7.1323209E+3 1.5060170E+0
7.1328207E+3 1.4851286E+0
7.1333205E+3 1.4592639E+0
7.1338203E+3 1.4369103E+0
7.1343202E+3 1.4096712E+0
7.1348200E+3 1.3764813E+0
7.1353198E+3 1.3465812E+0
7.1358197E+3 1.3173143E+0
7.1363195E+3 1.2877654E+0
7.1368193E+3 1.2592178E+0
7.1373191E+3 1.2425294E+0
7.1378190E+3 1.2214131E+0
7.1383188E+3 1.1986196E+0
7.1388186E+3 1.1817792E+0
7.1393185E+3 1.1672953E+0
7.1400682E+3 1.1425556E+0
7.1410678E+3 1.1115484E+0
7.1420675E+3 1.0878383E+0
7.1430672E+3 1.0772433E+0
7.1440668E+3 1.0735016E+0
7.1450665E+3 1.0700890E+0
7.1460661E+3 1.0605537E+0
7.1470658E+3 1.0417353E+0
7.1480654E+3 1.0133830E+0
7.1490651E+3 9.8333717E-1
7.1500647E+3 9.4844807E-1
7.1510644E+3 9.1707151E-1
7.1520641E+3 8.8940842E-1
7.1530637E+3 8.6610637E-1
7.1540634E+3 8.5280618E-1
7.1550630E+3 8.4026030E-1
7.1560627E+3 8.3141661E-1
7.1570623E+3 8.2499195E-1
7.1580620E+3 8.2093011E-1
7.1590616E+3 8.1974291E-1
7.1600613E+3 8.1709054E-1
7.1610609E+3 8.1799603E-1
7.1620606E+3 8.2320166E-1
7.1630603E+3 8.3152534E-1
7.1640599E+3 8.4157056E-1
7.1650596E+3 8.5496962E-1
7.1660592E+3 8.7421880E-1
7.1670589E+3 8.8862715E-1
7.1680585E+3 9.0639504E-1
7.1690582E+3 9.2191244E-1
7.1700578E+3 9.3735670E-1
7.1710575E+3 9.5622195E-1
7.1720571E+3 9.6913437E-1
7.1730568E+3 9.8096099E-1
7.1740564E+3 9.9860035E-1
7.1750561E+3 1.0137301E+0
7.1760558E+3 1.0225186E+0
7.1770554E+3 1.0298894E+0
7.1780551E+3 1.0387292E+0
7.1790547E+3 1.0440915E+0
7.1800544E+3 1.0522425E+0
7.1810540E+3 1.0562351E+0
7.1820537E+3 1.0616021E+0
7.1830533E+3 1.0645673E+0
7.1840530E+3 1.0693373E+0
7.1850526E+3 1.0745156E+0
7.1860523E+3 1.0747247E+0
7.1870519E+3 1.0773276E+0
7.1880516E+3 1.0766680E+0
7.1890512E+3 1.0750234E+0
7.1900509E+3 1.0766719E+0
7.1910506E+3 1.0788326E+0
7.1920502E+3 1.0762764E+0
7.1930499E+3 1.0775074E+0
7.1940495E+3 1.0736473E+0
7.1950492E+3 1.0714185E+0
7.1960488E+3 1.0681972E+0
7.1970485E+3 1.0625474E+0
7.1980481E+3 1.0612117E+0
7.1990478E+3 1.0522231E+0
7.2000474E+3 1.0451874E+0
7.2010471E+3 1.0398190E+0
7.2020467E+3 1.0293440E+0
7.2030464E+3 1.0183813E+0
7.2040460E+3 1.0109051E+0
7.2050457E+3 1.0028504E+0
7.2060453E+3 9.9509425E-1
7.2070450E+3 9.8968804E-1
7.2080446E+3 9.8336106E-1
7.2090443E+3 9.7361721E-1
7.2100439E+3 9.6779835E-1
7.2110436E+3 9.6605571E-1
7.2120433E+3 9.5955852E-1
7.2130429E+3 9.5723491E-1
7.2140426E+3 9.5474295E-1
7.2150422E+3 9.5116009E-1
7.2160419E+3 9.4845190E-1
7.2170415E+3 9.5115658E-1
7.2180412E+3 9.5250087E-1
7.2190408E+3 9.5450786E-1
7.2200405E+3 9.5428175E-1
7.2210401E+3 9.5886082E-1
7.2220398E+3 9.6093228E-1
7.2230394E+3 9.6650763E-1
7.2240391E+3 9.6881358E-1
7.2250387E+3 9.7103158E-1
7.2260384E+3 9.7386060E-1
7.2270380E+3 9.7527020E-1
7.2280377E+3 9.7604492E-1
7.2290373E+3 9.7690642E-1
7.2300370E+3 9.8020929E-1
7.2310366E+3 9.7989064E-1
7.2320363E+3 9.7944350E-1
7.2330359E+3 9.7984252E-1
7.2340356E+3 9.7832130E-1
7.2350352E+3 9.8022269E-1
7.2360349E+3 9.8015858E-1
7.2370345E+3 9.8208042E-1
7.2380342E+3 9.8503800E-1
7.2390338E+3 9.8659170E-1
7.2400335E+3 9.8638781E-1
7.2410331E+3 9.8817605E-1
7.2420328E+3 9.8828415E-1
7.2430324E+3 9.8633537E-1
7.2440321E+3 9.8856791E-1
7.2450317E+3 9.9099366E-1
7.2460314E+3 9.8895433E-1
7.2470310E+3 9.8962206E-1
7.2480307E+3 9.9272443E-1
7.2490303E+3 9.9506955E-1
7.2500300E+3 9.9689116E-1
7.2510296E+3 9.9685171E-1
7.2520293E+3 9.9751823E-1
7.2530289E+3 1.0027075E+0
7.2540286E+3 1.0055265E+0
7.2550282E+3 1.0060114E+0
7.2557780E+3 1.0056282E+0
7.2562778E+3 1.0034367E+0
7.2567776E+3 1.0061168E+0
7.2572774E+3 1.0067438E+0
7.2577773E+3 1.0095788E+0
7.2582771E+3 1.0111337E+0
7.2587769E+3 1.0116910E+0
7.2592767E+3 1.0112809E+0
7.2597766E+3 1.0145104E+0
7.2602764E+3 1.0123605E+0
7.2607762E+3 1.0130363E+0
7.2612760E+3 1.0136964E+0
7.2617759E+3 1.0143411E+0
7.2622757E+3 1.0149703E+0
7.2627755E+3 1.0155840E+0
7.2632753E+3 1.0161820E+0
7.2637752E+3 1.0167644E+0
7.2642750E+3 1.0173312E+0
7.2647748E+3 1.0178823E+0
7.2652746E+3 1.0184179E+0
7.2657745E+3 1.0189378E+0
7.2662743E+3 1.0194420E+0
7.2681236E+3 1.0229581E+0
7.2713225E+3 1.0230134E+0
7.2745214E+3 1.0231149E+0
7.2777203E+3 1.0236483E+0
7.2809191E+3 1.0232567E+0
7.2841180E+3 1.0235783E+0
7.2873169E+3 1.0199189E+0
7.2905158E+3 1.0172855E+0
7.2937146E+3 1.0132381E+0
7.2969135E+3 1.0043596E+0
7.3001124E+3 9.9894687E-1
7.3033113E+3 9.9553609E-1
7.3065101E+3 9.9056948E-1
7.3097090E+3 9.8786338E-1
7.3129079E+3 9.8671148E-1
7.3161067E+3 9.8439105E-1
7.3193056E+3 9.8372437E-1
7.3225045E+3 9.8759077E-1
7.3257034E+3 9.8833326E-1
7.3289022E+3 9.9088052E-1
7.3321011E+3 9.9420450E-1
7.3353000E+3 9.9582873E-1
7.3384988E+3 9.9869313E-1
7.3416977E+3 9.9908045E-1
7.3448966E+3 1.0002655E+0
7.3480954E+3 1.0008334E+0
7.3512943E+3 1.0014840E+0
7.3544931E+3 1.0012041E+0
7.3576920E+3 1.0004799E+0
7.3608909E+3 1.0001615E+0
7.3640897E+3 1.0018821E+0
7.3672886E+3 1.0008490E+0
7.3704875E+3 1.0009221E+0
7.3736863E+3 1.0027888E+0
7.3768852E+3 1.0026484E+0
7.3800840E+3 1.0033826E+0
7.3832829E+3 1.0034359E+0
7.3864818E+3 1.0044989E+0
7.3896806E+3 1.0060138E+0
7.3928795E+3 1.0052305E+0
7.3960783E+3 1.0035085E+0
7.3992772E+3 1.0035865E+0
7.4024761E+3 1.0017810E+0
7.4056749E+3 9.9989385E-1

File: XASdatabases/Fe_standards_VP/Fe_XAS_database_1032/Pseudobrookite Fe XANES.txt
#%Name: Pseudobrookite
#%Empirical formula: Fe2TiO5
#%Mineral group: oxides  
#%Xtal system: Orthorhombic     
#%Edge: K
#%Sample prep: powder on kapton tape
#%Beamline: ALS 10.3.2, HxV slits = 100x20 um
#%Det:  I0=N2, Fluorescence mode (Ge solid state 7elts)
#%Ref/notes:  from Mineralogical Research Company, San Jose, CA-USA. XRD confirmed.
#%Temp: Room temp (28C)
#%Time&date: 6:10 PM 10/12/2008, Sirine C. Fakra
#%============================================================
7.0157990E+3 1.5738424E-3
7.0207991E+3 1.4685834E-3
7.0257991E+3 1.6097916E-3
7.0307992E+3 1.8183009E-3
7.0357993E+3 1.9599346E-3
7.0407994E+3 2.0305863E-3
7.0457994E+3 2.0662742E-3
7.0507995E+3 2.2503776E-3
7.0557996E+3 2.5836841E-3
7.0607997E+3 2.7817895E-3
7.0657997E+3 2.8390995E-3
7.0707998E+3 3.3981543E-3
7.0757999E+3 3.4891568E-3
7.0808000E+3 4.2399414E-3
7.0858000E+3 4.9462229E-3
7.0908001E+3 5.5625200E-3
7.0958002E+3 7.0382188E-3
7.0963002E+3 7.1296226E-3
7.0968002E+3 7.2761892E-3
7.0973002E+3 7.3857057E-3
7.0978002E+3 7.5636709E-3
7.0983002E+3 8.1065856E-3
7.0988002E+3 7.8586073E-3
7.0993002E+3 8.2619150E-3
7.0998002E+3 8.4593941E-3
7.1003002E+3 8.8119477E-3
7.1008002E+3 9.0014201E-3
7.1013003E+3 9.4027282E-3
7.1018003E+3 9.6527524E-3
7.1023003E+3 9.8582354E-3
7.1028003E+3 1.0122525E-2
7.1033003E+3 1.0453183E-2
7.1038003E+3 1.0929295E-2
7.1043003E+3 1.1186536E-2
7.1048003E+3 1.1861356E-2
7.1053003E+3 1.2069771E-2
7.1058003E+3 1.2734642E-2
7.1063003E+3 1.3239497E-2
7.1068003E+3 1.3811117E-2
7.1073003E+3 1.4341603E-2
7.1078003E+3 1.5245274E-2
7.1083004E+3 1.6065411E-2
7.1088004E+3 1.7105291E-2
7.1093004E+3 1.8476895E-2
7.1098004E+3 2.0279905E-2
7.1103004E+3 2.2626962E-2
7.1108004E+3 2.6452575E-2
7.1113004E+3 3.3470809E-2
7.1118004E+3 4.4596140E-2
7.1123004E+3 5.8184650E-2
7.1128004E+3 6.7841462E-2
7.1133004E+3 7.4018600E-2
7.1138004E+3 7.1893982E-2
7.1143004E+3 6.2590273E-2
7.1148005E+3 6.0857674E-2
7.1153005E+3 6.5770167E-2
7.1158005E+3 7.4482490E-2
7.1163005E+3 8.1371957E-2
7.1168005E+3 8.7582953E-2
7.1173005E+3 9.2457716E-2
7.1178005E+3 9.9440240E-2
7.1183005E+3 1.0972491E-1
7.1188005E+3 1.1981769E-1
7.1193005E+3 1.3223122E-1
7.1198005E+3 1.4771204E-1
7.1203005E+3 1.6765944E-1
7.1208005E+3 1.9861895E-1
7.1213005E+3 2.4025737E-1
7.1218006E+3 2.8869727E-1
7.1223006E+3 3.5191194E-1
7.1228006E+3 4.2285027E-1
7.1233006E+3 5.0223164E-1
7.1238006E+3 5.7154593E-1
7.1243006E+3 6.3213955E-1
7.1248006E+3 7.0599041E-1
7.1253006E+3 7.9269750E-1
7.1258006E+3 8.7804101E-1
7.1263006E+3 9.7332121E-1
7.1268006E+3 1.0585907E+0
7.1273006E+3 1.1533591E+0
7.1278006E+3 1.2331099E+0
7.1283007E+3 1.2907719E+0
7.1288007E+3 1.3399371E+0
7.1293007E+3 1.3706617E+0
7.1298007E+3 1.3826709E+0
7.1303007E+3 1.3777102E+0
7.1308007E+3 1.3646681E+0
7.1313007E+3 1.3392648E+0
7.1318007E+3 1.3118482E+0
7.1323007E+3 1.2868207E+0
7.1328007E+3 1.2651346E+0
7.1333007E+3 1.2514796E+0
7.1338007E+3 1.2381262E+0
7.1343007E+3 1.2318429E+0
7.1348007E+3 1.2322556E+0
7.1353008E+3 1.2306707E+0
7.1358008E+3 1.2316435E+0
7.1363008E+3 1.2289240E+0
7.1368008E+3 1.2227849E+0
7.1373008E+3 1.2145877E+0
7.1378008E+3 1.2015602E+0
7.1383008E+3 1.1828355E+0
7.1388008E+3 1.1615912E+0
7.1393008E+3 1.1434685E+0
7.1398008E+3 1.1238122E+0
7.1403008E+3 1.1048520E+0
7.1408008E+3 1.0864551E+0
7.1418009E+3 1.0645360E+0
7.1428009E+3 1.0431761E+0
7.1438009E+3 1.0245738E+0
7.1448009E+3 1.0054117E+0
7.1458009E+3 9.8987964E-1
7.1468009E+3 9.7469112E-1
7.1478009E+3 9.5976296E-1
7.1488010E+3 9.4511925E-1
7.1498010E+3 9.2955397E-1
7.1508010E+3 9.1285097E-1
7.1518010E+3 8.9269404E-1
7.1528010E+3 8.7467769E-1
7.1538010E+3 8.5526926E-1
7.1548010E+3 8.4077640E-1
7.1558011E+3 8.2874570E-1
7.1568011E+3 8.2128602E-1
7.1578011E+3 8.1652370E-1
7.1588011E+3 8.1703422E-1
7.1598011E+3 8.1915959E-1
7.1608011E+3 8.2471902E-1
7.1618011E+3 8.3209069E-1
7.1628012E+3 8.4289511E-1
7.1638012E+3 8.5686794E-1
7.1648012E+3 8.6934242E-1
7.1658012E+3 8.8382222E-1
7.1668012E+3 9.0057563E-1
7.1678012E+3 9.1531317E-1
7.1688013E+3 9.2991706E-1
7.1698013E+3 9.4572785E-1
7.1708013E+3 9.5975880E-1
7.1718013E+3 9.7532617E-1
7.1728013E+3 9.9135986E-1
7.1738013E+3 1.0072639E+0
7.1748013E+3 1.0194343E+0
7.1758014E+3 1.0281633E+0
7.1768014E+3 1.0341949E+0
7.1778014E+3 1.0389431E+0
7.1788014E+3 1.0429704E+0
7.1798014E+3 1.0461064E+0
7.1808014E+3 1.0479472E+0
7.1818014E+3 1.0423175E+0
7.1828015E+3 1.0389650E+0
7.1838015E+3 1.0341251E+0
7.1848015E+3 1.0285174E+0
7.1858015E+3 1.0222156E+0
7.1868015E+3 1.0163050E+0
7.1878015E+3 1.0096218E+0
7.1888016E+3 1.0050833E+0
7.1898016E+3 9.9976081E-1
7.1908016E+3 9.9557757E-1
7.1918016E+3 9.9372599E-1
7.1928016E+3 9.9279277E-1
7.1938016E+3 9.9124281E-1
7.1948016E+3 9.9169630E-1
7.1958017E+3 9.9371296E-1
7.1968017E+3 9.9599033E-1
7.1978017E+3 9.9856653E-1
7.1988017E+3 1.0019010E+0
7.1998017E+3 1.0047408E+0
7.2008017E+3 1.0071183E+0
7.2018017E+3 1.0094052E+0
7.2028018E+3 1.0117068E+0
7.2038018E+3 1.0130916E+0
7.2048018E+3 1.0144346E+0
7.2058018E+3 1.0120439E+0
7.2068018E+3 1.0131565E+0
7.2078018E+3 1.0114725E+0
7.2088018E+3 1.0113965E+0
7.2098019E+3 1.0060413E+0
7.2108019E+3 1.0054473E+0
7.2128436E+3 1.0023780E+0
7.2148853E+3 9.9784715E-1
7.2169270E+3 9.9424823E-1
7.2189687E+3 9.8901554E-1
7.2210104E+3 9.8211731E-1
7.2230521E+3 9.7758538E-1
7.2250938E+3 9.7146836E-1
7.2271355E+3 9.6551363E-1
7.2291772E+3 9.6070921E-1
7.2312189E+3 9.5601596E-1
7.2332605E+3 9.5257028E-1
7.2353022E+3 9.5151070E-1
7.2373439E+3 9.5207771E-1
7.2393856E+3 9.5303338E-1
7.2414273E+3 9.5764364E-1
7.2434690E+3 9.6561662E-1
7.2455107E+3 9.7554805E-1
7.2475524E+3 9.8693918E-1
7.2495941E+3 1.0000463E+0
7.2516358E+3 1.0112651E+0
7.2536775E+3 1.0198774E+0
7.2557192E+3 1.0265510E+0
7.2577609E+3 1.0307356E+0
7.2598026E+3 1.0320507E+0
7.2603026E+3 1.0329160E+0
7.2608026E+3 1.0336656E+0
7.2613026E+3 1.0310065E+0
7.2618026E+3 1.0321956E+0
7.2623027E+3 1.0330405E+0
7.2628027E+3 1.0316077E+0
7.2633027E+3 1.0308509E+0
7.2638027E+3 1.0300556E+0
7.2643027E+3 1.0300204E+0
7.2648027E+3 1.0268168E+0
7.2653027E+3 1.0268972E+0
7.2658027E+3 1.0266496E+0
7.2663027E+3 1.0259774E+0
7.2668027E+3 1.0251516E+0
7.2673027E+3 1.0218037E+0
7.2678027E+3 1.0208298E+0
7.2683027E+3 1.0212137E+0
7.2688028E+3 1.0205657E+0
7.2693028E+3 1.0185282E+0
7.2698028E+3 1.0191217E+0
7.2748028E+3 1.0079923E+0
7.2798029E+3 1.0032297E+0
7.2848030E+3 1.0039810E+0
7.2898031E+3 1.0037116E+0
7.2948031E+3 1.0050730E+0
7.2998032E+3 1.0054932E+0
7.3048033E+3 1.0057819E+0
7.3098034E+3 1.0095957E+0
7.3148034E+3 1.0086201E+0
7.3198035E+3 1.0057685E+0
7.3248036E+3 1.0030718E+0
7.3298037E+3 9.9839251E-1
7.3348038E+3 9.9369246E-1
7.3398038E+3 9.9044240E-1
7.3448039E+3 9.8996880E-1
7.3498040E+3 9.9094684E-1
7.3548041E+3 9.9382943E-1
7.3598041E+3 9.9613835E-1
7.3648042E+3 9.9916979E-1
7.3698043E+3 1.0012589E+0
7.3748044E+3 1.0008430E+0
7.3798044E+3 1.0021040E+0
7.3848045E+3 1.0031398E+0
7.3898046E+3 1.0025886E+0
7.3948047E+3 1.0039845E+0
7.3998047E+3 1.0034389E+0
7.4048048E+3 1.0013864E+0
7.4098049E+3 1.0015174E+0
7.4148050E+3 9.9983174E-1

File: XASdatabases/Fe_standards_VP/Fe_XAS_database_1032/Pyrite FeXANES.txt
#%Name: Pyrite
#%Formula: FeS2
#%Mineral class: sulfides
#%Xtal system: cubic 
#%Edge: K
#%Sample prep: powder on kapton tape
#%Beamline: ALS 10.3.2, HxV slits = 200x30 um
#%Det:  I0=N2, Fluorescence mode (Ge solid state 7elts)
#%Ref/notes:  from MRC, CA-USA. 10.3.2 XRD confirmed
#%Temp: Room temp (28C)
#%Time&date: 10:41 PM 8/16/2006. Sirine C. Fakra, Matthew A. Marcus
#%============================================================
7.0142200E+3 1.8168625E-3
7.0192203E+3 1.8175011E-3
7.0242206E+3 1.8828547E-3
7.0292209E+3 1.9736957E-3
7.0342213E+3 2.0693636E-3
7.0392216E+3 2.2968460E-3
7.0442219E+3 2.3408116E-3
7.0492223E+3 2.5573041E-3
7.0542226E+3 2.8387689E-3
7.0592229E+3 2.9981166E-3
7.0642232E+3 3.3530185E-3
7.0692236E+3 3.7543476E-3
7.0742239E+3 4.2418658E-3
7.0792242E+3 4.7942016E-3
7.0842246E+3 5.6807969E-3
7.0892249E+3 6.8644340E-3
7.0942252E+3 8.7010132E-3
7.0992256E+3 1.0920266E-2
7.0997256E+3 1.1163624E-2
7.1002256E+3 1.1605298E-2
7.1007257E+3 1.2010043E-2
7.1012257E+3 1.2467867E-2
7.1017257E+3 1.2765259E-2
7.1022258E+3 1.3366128E-2
7.1027258E+3 1.3934339E-2
7.1032258E+3 1.4232441E-2
7.1037259E+3 1.4946027E-2
7.1042259E+3 1.5592306E-2
7.1047259E+3 1.6330678E-2
7.1052260E+3 1.6917504E-2
7.1057260E+3 1.7812540E-2
7.1062260E+3 1.8841868E-2
7.1067261E+3 2.0313608E-2
7.1072261E+3 2.1725544E-2
7.1077261E+3 2.3530158E-2
7.1082262E+3 2.5637343E-2
7.1087262E+3 2.8249110E-2
7.1092262E+3 3.2540123E-2
7.1097263E+3 3.8127286E-2
7.1102263E+3 4.9127573E-2
7.1107263E+3 7.0602474E-2
7.1112264E+3 9.5555043E-2
7.1117264E+3 1.1486823E-1
7.1122264E+3 1.2309369E-1
7.1127265E+3 1.2331498E-1
7.1132265E+3 1.2308399E-1
7.1137265E+3 1.2109897E-1
7.1142266E+3 1.2011452E-1
7.1147266E+3 1.2911665E-1
7.1152266E+3 1.5791033E-1
7.1157267E+3 2.0200264E-1
7.1162267E+3 2.9532177E-1
7.1167267E+3 4.1530868E-1
7.1172268E+3 5.2511192E-1
7.1177268E+3 6.0528704E-1
7.1182268E+3 6.7157345E-1
7.1187269E+3 7.3913601E-1
7.1192269E+3 7.7607009E-1
7.1197269E+3 7.8012943E-1
7.1202270E+3 7.6366011E-1
7.1207270E+3 7.4294399E-1
7.1212270E+3 7.3566379E-1
7.1217271E+3 7.4070291E-1
7.1222271E+3 7.4974251E-1
7.1227271E+3 7.5684968E-1
7.1232272E+3 7.6513790E-1
7.1237272E+3 7.7023826E-1
7.1242272E+3 7.7253305E-1
7.1247273E+3 7.7276616E-1
7.1252273E+3 7.7537712E-1
7.1257273E+3 7.8610676E-1
7.1262274E+3 7.9830162E-1
7.1267274E+3 8.1511828E-1
7.1272274E+3 8.3245487E-1
7.1277275E+3 8.5009624E-1
7.1282275E+3 8.6858029E-1
7.1287275E+3 8.8461737E-1
7.1292276E+3 9.0627892E-1
7.1297276E+3 9.2621644E-1
7.1302276E+3 9.4776212E-1
7.1307276E+3 9.6800611E-1
7.1312277E+3 9.8991991E-1
7.1317277E+3 1.0053981E+0
7.1322277E+3 1.0176633E+0
7.1327278E+3 1.0305193E+0
7.1332278E+3 1.0444183E+0
7.1337278E+3 1.0563245E+0
7.1342279E+3 1.0654998E+0
7.1347279E+3 1.0726219E+0
7.1352279E+3 1.0772145E+0
7.1357280E+3 1.0826371E+0
7.1362280E+3 1.0860042E+0
7.1367280E+3 1.0888262E+0
7.1372281E+3 1.0891367E+0
7.1377281E+3 1.0872478E+0
7.1382281E+3 1.0865225E+0
7.1387282E+3 1.0849673E+0
7.1392282E+3 1.0828781E+0
7.1397282E+3 1.0811452E+0
7.1402283E+3 1.0823722E+0
7.1407283E+3 1.0788045E+0
7.1412283E+3 1.0772086E+0
7.1417284E+3 1.0741858E+0
7.1422284E+3 1.0670464E+0
7.1442464E+3 1.0305582E+0
7.1462644E+3 9.9996015E-1
7.1482824E+3 9.7774668E-1
7.1503004E+3 9.5966313E-1
7.1523184E+3 9.4345031E-1
7.1543364E+3 9.3308649E-1
7.1563544E+3 9.2598252E-1
7.1583723E+3 9.0098790E-1
7.1603903E+3 8.7614957E-1
7.1624083E+3 8.6418122E-1
7.1644263E+3 8.7646123E-1
7.1664443E+3 8.9677455E-1
7.1684623E+3 9.1434728E-1
7.1704803E+3 9.2102415E-1
7.1724983E+3 9.3275175E-1
7.1745163E+3 9.4391986E-1
7.1765343E+3 9.5831298E-1
7.1785523E+3 9.7639760E-1
7.1805703E+3 9.8889668E-1
7.1825883E+3 9.9772751E-1
7.1846062E+3 1.0073832E+0
7.1866242E+3 1.0227742E+0
7.1886422E+3 1.0302979E+0
7.1906602E+3 1.0410809E+0
7.1926782E+3 1.0557316E+0
7.1946962E+3 1.0735315E+0
7.1967142E+3 1.0870797E+0
7.1987322E+3 1.0965074E+0
7.2007502E+3 1.0941436E+0
7.2027682E+3 1.0742465E+0
7.2047862E+3 1.0456538E+0
7.2068042E+3 1.0178750E+0
7.2088222E+3 9.9244955E-1
7.2108402E+3 9.7187975E-1
7.2128581E+3 9.5373052E-1
7.2148761E+3 9.3321409E-1
7.2168941E+3 9.1520714E-1
7.2189121E+3 9.0796378E-1
7.2209301E+3 8.9983076E-1
7.2229481E+3 9.0138399E-1
7.2249661E+3 9.0888087E-1
7.2269841E+3 9.1837098E-1
7.2290021E+3 9.3409487E-1
7.2310201E+3 9.4598044E-1
7.2330381E+3 9.5631892E-1
7.2350561E+3 9.6446934E-1
7.2370741E+3 9.7329004E-1
7.2390921E+3 9.8309610E-1
7.2411100E+3 9.9426434E-1
7.2431280E+3 1.0047595E+0
7.2451460E+3 1.0103355E+0
7.2471640E+3 1.0225383E+0
7.2491820E+3 1.0319301E+0
7.2512000E+3 1.0340111E+0
7.2532180E+3 1.0242276E+0
7.2552360E+3 1.0125775E+0
7.2557360E+3 1.0101918E+0
7.2562361E+3 1.0079495E+0
7.2567361E+3 1.0048072E+0
7.2572361E+3 1.0037881E+0
7.2577362E+3 1.0004829E+0
7.2582362E+3 9.9589679E-1
7.2587362E+3 9.9426262E-1
7.2592363E+3 9.9547734E-1
7.2597363E+3 9.9537405E-1
7.2602363E+3 9.9525344E-1
7.2607364E+3 9.9466707E-1
7.2612364E+3 9.9758017E-1
7.2617364E+3 9.9731965E-1
7.2622365E+3 9.9849486E-1
7.2627365E+3 9.9890364E-1
7.2632365E+3 9.9725804E-1
7.2637366E+3 9.9752286E-1
7.2642366E+3 9.9917103E-1
7.2647366E+3 1.0036927E+0
7.2652367E+3 1.0076581E+0
7.2677368E+3 1.0192227E+0
7.2702370E+3 1.0315260E+0
7.2727372E+3 1.0351910E+0
7.2752374E+3 1.0352713E+0
7.2777375E+3 1.0342255E+0
7.2802377E+3 1.0293162E+0
7.2827379E+3 1.0210549E+0
7.2852380E+3 1.0153677E+0
7.2877382E+3 1.0153035E+0
7.2902384E+3 1.0107497E+0
7.2927385E+3 1.0052150E+0
7.2952387E+3 9.9939865E-1
7.2977389E+3 9.8745089E-1
7.3002391E+3 9.7359103E-1
7.3027392E+3 9.6658904E-1
7.3052394E+3 9.5852527E-1
7.3077396E+3 9.6352083E-1
7.3102397E+3 9.6752975E-1
7.3127399E+3 9.6645206E-1
7.3152401E+3 9.6497444E-1
7.3177403E+3 9.6614600E-1
7.3202404E+3 9.6795393E-1
7.3227406E+3 9.7281865E-1
7.3252408E+3 9.8176582E-1
7.3277409E+3 9.9578527E-1
7.3302411E+3 1.0035114E+0
7.3327413E+3 1.0160000E+0
7.3352414E+3 1.0252512E+0
7.3377416E+3 1.0268391E+0
7.3402418E+3 1.0265141E+0
7.3427420E+3 1.0253086E+0
7.3452421E+3 1.0250355E+0
7.3477423E+3 1.0197449E+0
7.3502425E+3 1.0156703E+0
7.3527426E+3 1.0152247E+0
7.3552428E+3 1.0146783E+0
7.3577430E+3 1.0162136E+0
7.3602432E+3 1.0164529E+0
7.3627433E+3 1.0186969E+0
7.3652435E+3 1.0214175E+0
7.3677437E+3 1.0233118E+0
7.3702438E+3 1.0202723E+0
7.3727440E+3 1.0167062E+0
7.3752442E+3 1.0115861E+0
7.3777444E+3 1.0074359E+0
7.3802445E+3 1.0053827E+0
7.3827447E+3 1.0042324E+0
7.3852449E+3 1.0025664E+0
7.3877451E+3 1.0047174E+0
7.3902452E+3 1.0051670E+0
7.3927454E+3 1.0088563E+0
7.3952456E+3 1.0049300E+0
7.3977457E+3 1.0020465E+0
7.4002459E+3 9.9805147E-1
7.4027461E+3 9.9164655E-1
7.4052463E+3 9.8946600E-1
7.4077464E+3 9.8919736E-1
7.4102466E+3 9.9278913E-1

File: XASdatabases/Fe_standards_VP/Fe_XAS_database_1032/Richterite FeXANES powder avg.txt
#%Name: Richterite
#%Formula: Na(NaCa)Mg5Si8O22(OH)2
#%Mineral class: silicate  
#%Xtal system: Monoclinic  
#%Edge: K
#%Sample prep: powder on kapton tape
#%Beamline: ALS 10.3.2, HxV slits = 250x30 um
#%Det:  I0=N2, Fluorescence mode (Ge solid state 7elts)
#%Ref/notes:  from MRC, CA-USA. XRD confirmed
#%Temp: Room temp (28C)
#%Time&date: 4:43 PM 2/24/2007. Sirine C. Fakra, Matthew A. Marcus
#%============================================================
7.0157181E+3 1.7401051E-3
7.0207181E+3 1.8663653E-3
7.0257181E+3 1.7274803E-3
7.0307180E+3 1.8215428E-3
7.0357180E+3 1.9813465E-3
7.0407179E+3 1.8361880E-3
7.0457179E+3 1.8942435E-3
7.0507178E+3 1.7573614E-3
7.0557178E+3 1.7940599E-3
7.0607177E+3 2.5822478E-3
7.0657177E+3 2.5233441E-3
7.0707176E+3 2.5130614E-3
7.0757176E+3 2.5738933E-3
7.0807175E+3 3.6829713E-3
7.0857175E+3 4.9598315E-3
7.0907174E+3 5.6521635E-3
7.0957174E+3 6.3754527E-3
7.0962174E+3 6.6157702E-3
7.0967174E+3 6.7131585E-3
7.0972174E+3 6.9817254E-3
7.0977174E+3 7.3830130E-3
7.0982174E+3 7.1421780E-3
7.0987174E+3 7.3842875E-3
7.0992174E+3 6.9818238E-3
7.0997173E+3 7.2964006E-3
7.1002173E+3 7.8168760E-3
7.1007173E+3 7.8690204E-3
7.1012173E+3 8.1703699E-3
7.1017173E+3 8.5978064E-3
7.1022173E+3 9.0863920E-3
7.1027173E+3 8.5450302E-3
7.1032173E+3 9.4335764E-3
7.1037173E+3 9.8883333E-3
7.1042173E+3 9.5504401E-3
7.1047173E+3 9.7082480E-3
7.1052173E+3 1.0808217E-2
7.1057173E+3 1.1124651E-2
7.1062173E+3 1.1204249E-2
7.1067173E+3 1.1979171E-2
7.1072173E+3 1.2535609E-2
7.1077173E+3 1.3818539E-2
7.1082173E+3 1.3699557E-2
7.1087173E+3 1.4565889E-2
7.1092173E+3 1.5413998E-2
7.1097173E+3 1.6337668E-2
7.1102172E+3 1.8911715E-2
7.1107172E+3 2.0775227E-2
7.1112172E+3 2.3372875E-2
7.1117172E+3 2.7058071E-2
7.1122172E+3 3.5740063E-2
7.1127172E+3 4.5733680E-2
7.1132172E+3 5.3463224E-2
7.1137172E+3 6.2845594E-2
7.1142172E+3 6.7232070E-2
7.1147172E+3 5.6367027E-2
7.1152172E+3 4.4185088E-2
7.1157172E+3 3.8111694E-2
7.1162172E+3 3.6823617E-2
7.1167172E+3 3.7670672E-2
7.1172172E+3 4.0182174E-2
7.1177172E+3 4.3245707E-2
7.1182172E+3 4.7909247E-2
7.1187172E+3 5.2770420E-2
7.1192172E+3 6.1477618E-2
7.1197172E+3 7.3032530E-2
7.1202172E+3 9.0834123E-2
7.1207171E+3 1.1299652E-1
7.1212171E+3 1.4056853E-1
7.1217171E+3 1.7940236E-1
7.1222171E+3 2.3591287E-1
7.1227171E+3 3.1540622E-1
7.1232171E+3 4.0040665E-1
7.1237171E+3 4.6661764E-1
7.1242171E+3 5.2545121E-1
7.1247171E+3 5.7592737E-1
7.1252171E+3 6.3003307E-1
7.1257171E+3 7.1086926E-1
7.1262171E+3 8.0709882E-1
7.1267171E+3 9.2821046E-1
7.1272171E+3 1.0378702E+0
7.1277171E+3 1.1290826E+0
7.1282171E+3 1.2133576E+0
7.1287171E+3 1.2694514E+0
7.1292171E+3 1.3054617E+0
7.1297171E+3 1.3257966E+0
7.1302171E+3 1.3490949E+0
7.1307171E+3 1.4041307E+0
7.1312170E+3 1.4710048E+0
7.1317170E+3 1.5375834E+0
7.1322170E+3 1.5625739E+0
7.1327170E+3 1.5544509E+0
7.1332170E+3 1.5306118E+0
7.1337170E+3 1.5034723E+0
7.1342170E+3 1.4686159E+0
7.1347170E+3 1.4284104E+0
7.1352170E+3 1.3921179E+0
7.1357170E+3 1.3563537E+0
7.1362170E+3 1.3295618E+0
7.1367170E+3 1.3080020E+0
7.1372170E+3 1.2838520E+0
7.1377170E+3 1.2596331E+0
7.1382170E+3 1.2355676E+0
7.1387170E+3 1.2133521E+0
7.1392170E+3 1.1952045E+0
7.1397170E+3 1.1766640E+0
7.1402170E+3 1.1602472E+0
7.1407170E+3 1.1485775E+0
7.1417169E+3 1.1204821E+0
7.1427169E+3 1.1014772E+0
7.1437169E+3 1.0862372E+0
7.1447169E+3 1.0785138E+0
7.1457169E+3 1.0713847E+0
7.1467169E+3 1.0544583E+0
7.1477169E+3 1.0319569E+0
7.1487169E+3 1.0048369E+0
7.1497169E+3 9.7846833E-1
7.1507169E+3 9.5885497E-1
7.1517168E+3 9.4319651E-1
7.1527168E+3 9.2433293E-1
7.1537168E+3 9.0082310E-1
7.1547168E+3 8.7825208E-1
7.1557168E+3 8.5871020E-1
7.1567168E+3 8.3946999E-1
7.1577168E+3 8.2625177E-1
7.1587168E+3 8.1526933E-1
7.1597168E+3 8.0971149E-1
7.1607168E+3 8.0827352E-1
7.1617168E+3 8.1430897E-1
7.1627167E+3 8.2286741E-1
7.1637167E+3 8.3579496E-1
7.1647167E+3 8.5111636E-1
7.1657167E+3 8.6715405E-1
7.1667167E+3 8.8403856E-1
7.1677167E+3 9.0079900E-1
7.1687167E+3 9.1671301E-1
7.1697167E+3 9.2886591E-1
7.1707167E+3 9.4604562E-1
7.1717167E+3 9.6025095E-1
7.1727166E+3 9.7079867E-1
7.1737166E+3 9.8175644E-1
7.1747166E+3 9.9745430E-1
7.1757166E+3 1.0081877E+0
7.1767166E+3 1.0138221E+0
7.1777166E+3 1.0196515E+0
7.1787166E+3 1.0264523E+0
7.1797166E+3 1.0326315E+0
7.1807166E+3 1.0362043E+0
7.1817166E+3 1.0380361E+0
7.1827165E+3 1.0363362E+0
7.1837165E+3 1.0376328E+0
7.1847165E+3 1.0372974E+0
7.1857165E+3 1.0394868E+0
7.1867165E+3 1.0429776E+0
7.1877165E+3 1.0459227E+0
7.1887165E+3 1.0471636E+0
7.1897165E+3 1.0497800E+0
7.1907165E+3 1.0510822E+0
7.1917165E+3 1.0509150E+0
7.1927165E+3 1.0513429E+0
7.1937164E+3 1.0478995E+0
7.1947164E+3 1.0461855E+0
7.1957164E+3 1.0397234E+0
7.1967164E+3 1.0362318E+0
7.1977164E+3 1.0308307E+0
7.1987164E+3 1.0252690E+0
7.1997164E+3 1.0207021E+0
7.2007164E+3 1.0166372E+0
7.2017164E+3 1.0138595E+0
7.2027164E+3 1.0113773E+0
7.2037163E+3 1.0068656E+0
7.2047163E+3 1.0028537E+0
7.2057163E+3 1.0017118E+0
7.2067163E+3 9.9685800E-1
7.2077163E+3 9.9538914E-1
7.2087163E+3 9.9499900E-1
7.2097163E+3 9.9225426E-1
7.2107163E+3 9.8987705E-1
7.2127579E+3 9.8421756E-1
7.2147996E+3 9.8266492E-1
7.2168412E+3 9.8505689E-1
7.2188829E+3 9.8305183E-1
7.2209245E+3 9.8223339E-1
7.2229662E+3 9.8274356E-1
7.2250078E+3 9.7938838E-1
7.2270495E+3 9.7673967E-1
7.2290911E+3 9.7279565E-1
7.2311327E+3 9.6926027E-1
7.2331744E+3 9.6804739E-1
7.2352160E+3 9.6923865E-1
7.2372577E+3 9.6917760E-1
7.2392993E+3 9.7338254E-1
7.2413410E+3 9.7779548E-1
7.2433826E+3 9.8117798E-1
7.2454243E+3 9.8444006E-1
7.2474659E+3 9.8744746E-1
7.2495076E+3 9.9039659E-1
7.2515492E+3 9.9343174E-1
7.2535909E+3 9.9824839E-1
7.2556325E+3 1.0008039E+0
7.2576742E+3 1.0016185E+0
7.2597158E+3 1.0035971E+0
7.2602158E+3 1.0022597E+0
7.2607158E+3 1.0025328E+0
7.2612158E+3 1.0047873E+0
7.2617158E+3 1.0042873E+0
7.2622158E+3 1.0042617E+0
7.2627158E+3 1.0052850E+0
7.2632158E+3 1.0000272E+0
7.2637158E+3 9.9756947E-1
7.2642158E+3 1.0013075E+0
7.2647157E+3 1.0073086E+0
7.2652157E+3 1.0074720E+0
7.2657157E+3 1.0071611E+0
7.2662157E+3 1.0070542E+0
7.2667157E+3 1.0058494E+0
7.2672157E+3 1.0056161E+0
7.2677157E+3 1.0079757E+0
7.2682157E+3 1.0091375E+0
7.2687157E+3 1.0087810E+0
7.2692157E+3 1.0084655E+0
7.2697157E+3 1.0088568E+0
7.2747157E+3 1.0127045E+0
7.2797156E+3 1.0154096E+0
7.2847156E+3 1.0146943E+0
7.2897155E+3 1.0116592E+0
7.2947155E+3 1.0088030E+0
7.2997154E+3 1.0046948E+0
7.3047154E+3 1.0005076E+0
7.3097153E+3 9.9649753E-1
7.3147153E+3 9.9598609E-1
7.3197152E+3 9.9584978E-1
7.3247152E+3 9.9951248E-1
7.3297151E+3 9.9970892E-1
7.3347151E+3 9.9891351E-1
7.3397150E+3 9.9597448E-1
7.3447150E+3 9.9282204E-1
7.3497149E+3 9.9116302E-1
7.3547149E+3 9.9331569E-1
7.3597148E+3 9.9201015E-1
7.3647148E+3 9.9212378E-1
7.3697147E+3 9.9319324E-1
7.3747147E+3 9.9759642E-1
7.3797146E+3 1.0015427E+0
