Repository: als-computing/bl1032

# XRF-XFS-XAS-Auto Software

## Copyright Notice

XRF-XFS-XAS-Auto Copyright (c) 2024, The Regents of the University of
California, through Lawrence Berkeley National Laboratory (subject to receipt
of any required approvals from the U.S. Dept. of Energy). All rights reserved.

If you have questions about your rights to use or distribute this software,
please contact Berkeley Lab's Intellectual Property Office at
IPO@lbl.gov.

NOTICE.  This Software was developed under funding from the U.S. Department
of Energy and the U.S. Government consequently retains certain rights.  As
such, the U.S. Government has been granted for itself and others acting on
its behalf a paid-up, nonexclusive, irrevocable, worldwide license in the
Software to reproduce, distribute copies to the public, prepare derivative 
works, and perform publicly and display publicly, and to permit others to do so.

File: XASdatabases/Fe_standards_VP/Fe_XAS_database_1032/Fe3O4.txt
#%Name: Magnetite
#%formula: Fe3O4
#%Mineral class: oxides
#%Xtal system: isometric
#%Edge: K
#%Sample prep: powder
#%Beamline: ALS 10.3.2, HxV slits = 200x20 um
#%Det:  I0=N2, Fluorescence mode (Ge solid state 7elts)
#%Ref/notes:  
#%Temp: Room temp (28 degC)
#%Time&date: July 2004. Matthew A. Marcus
#%============================================================
7.0018197E+3 1.1998470E-3
7.0070134E+3 1.4620943E-3
7.0120068E+3 1.3677513E-3
7.0169243E+3 1.4917218E-3
7.0220579E+3 1.5004335E-3
7.0269482E+3 1.5898391E-3
7.0320133E+3 1.7828363E-3
7.0370021E+3 1.9854520E-3
7.0419142E+3 2.0359627E-3
7.0470439E+3 2.1851883E-3
7.0519706E+3 2.3786567E-3
7.0569890E+3 2.7472400E-3
7.0620570E+3 2.7607728E-3
7.0670480E+3 3.3282607E-3
7.0720464E+3 3.6516002E-3
7.0769673E+3 3.9094240E-3
7.0820228E+3 4.7569364E-3
7.0825330E+3 4.8199735E-3
7.0829582E+3 4.9105226E-3
7.0834261E+3 4.9031944E-3
7.0839790E+3 5.0136629E-3
7.0845321E+3 5.2244668E-3
7.0849150E+3 4.9832165E-3
7.0854682E+3 5.1464700E-3
7.0859790E+3 5.3954180E-3
7.0864472E+3 5.2279191E-3
7.0870007E+3 5.1436257E-3
7.0874691E+3 5.6456296E-3
7.0879375E+3 5.8219695E-3
7.0884912E+3 5.7766687E-3
7.0890024E+3 5.9413228E-3
7.0894711E+3 5.9535906E-3
7.0899398E+3 5.9685289E-3
7.0904938E+3 5.9957868E-3
7.0910053E+3 6.2386924E-3
7.0915169E+3 6.3434931E-3
7.0919432E+3 6.6319483E-3
7.0924550E+3 6.6457388E-3
7.0930094E+3 6.9771989E-3
7.0935213E+3 7.0491677E-3
7.0939905E+3 7.3102571E-3
7.0945026E+3 7.1348405E-3
7.0949720E+3 7.3844454E-3
7.0954841E+3 7.9114687E-3
7.0959964E+3 7.7432428E-3
7.0964660E+3 8.0438540E-3
7.0970211E+3 8.1545266E-3
7.0975336E+3 8.2094276E-3
7.0980888E+3 8.7791198E-3
7.0984733E+3 8.7167255E-3
7.0989433E+3 8.9456723E-3
7.0994988E+3 9.1820783E-3
7.0999689E+3 9.4051076E-3
7.1004818E+3 9.6820017E-3
7.1009520E+3 1.0169934E-2
7.1014651E+3 1.0459839E-2
7.1019783E+3 1.0874713E-2
7.1024487E+3 1.1408148E-2
7.1030048E+3 1.1806579E-2
7.1035181E+3 1.1876823E-2
7.1039460E+3 1.2367607E-2
7.1044595E+3 1.2444249E-2
7.1050159E+3 1.3172804E-2
7.1054440E+3 1.4066358E-2
7.1060005E+3 1.4846331E-2
7.1065144E+3 1.5468760E-2
7.1069426E+3 1.6103335E-2
7.1074566E+3 1.7385095E-2
7.1079706E+3 1.8394005E-2
7.1084419E+3 2.0149220E-2
7.1089990E+3 2.1858452E-2
7.1095132E+3 2.4831916E-2
7.1099419E+3 2.9533930E-2
7.1104991E+3 3.5419523E-2
7.1109708E+3 4.4157408E-2
7.1114425E+3 5.6083674E-2
7.1120000E+3 7.5506629E-2
7.1125147E+3 9.1438066E-2
7.1129437E+3 9.1504537E-2
7.1134586E+3 8.4681902E-2
7.1139736E+3 7.8992807E-2
7.1144886E+3 7.7361580E-2
7.1150037E+3 7.8009747E-2
7.1155189E+3 8.3205970E-2
7.1159912E+3 9.0612661E-2
7.1164636E+3 1.0440589E-1
7.1169360E+3 1.1752088E-1
7.1174515E+3 1.4159474E-1
7.1180100E+3 1.7328115E-1
7.1184397E+3 2.1102895E-1
7.1189984E+3 2.6047096E-1
7.1195142E+3 3.1654870E-1
7.1199871E+3 3.6973009E-1
7.1205030E+3 4.1868722E-1
7.1210190E+3 4.7286432E-1
7.1214921E+3 5.2386096E-1
7.1220082E+3 5.8638954E-1
7.1224384E+3 6.4679631E-1
7.1229978E+3 7.1304800E-1
7.1234711E+3 7.9043737E-1
7.1239876E+3 8.4668972E-1
7.1245041E+3 9.0339080E-1
7.1250207E+3 9.5862341E-1
7.1254513E+3 9.9722467E-1
7.1259681E+3 1.0441774E+0
7.1264419E+3 1.0979770E+0
7.1270018E+3 1.1574659E+0
7.1274758E+3 1.2437178E+0
7.1279497E+3 1.3146859E+0
7.1284669E+3 1.3781877E+0
7.1289841E+3 1.4111696E+0
7.1294583E+3 1.4331383E+0
7.1300187E+3 1.4270008E+0
7.1304500E+3 1.4116727E+0
7.1310106E+3 1.3792415E+0
7.1314419E+3 1.3490993E+0
7.1320459E+3 1.3140437E+0
7.1324773E+3 1.2730541E+0
7.1329952E+3 1.2380354E+0
7.1335131E+3 1.2109274E+0
7.1339879E+3 1.1870505E+0
7.1344628E+3 1.1716851E+0
7.1349377E+3 1.1543042E+0
7.1354991E+3 1.1421261E+0
7.1359742E+3 1.1290233E+0
7.1364925E+3 1.1238878E+0
7.1369677E+3 1.1154283E+0
7.1373998E+3 1.1070156E+0
7.1379616E+3 1.0930243E+0
7.1384370E+3 1.0811255E+0
7.1389990E+3 1.0685937E+0
7.1395178E+3 1.0586179E+0
7.1399934E+3 1.0522153E+0
7.1405124E+3 1.0428411E+0
7.1409449E+3 1.0487590E+0
7.1414640E+3 1.0488830E+0
7.1419400E+3 1.0492475E+0
7.1425025E+3 1.0567520E+0
7.1429353E+3 1.0591353E+0
7.1434980E+3 1.0593889E+0
7.1439742E+3 1.0616054E+0
7.1444504E+3 1.0591240E+0
7.1449701E+3 1.0538240E+0
7.1454465E+3 1.0470185E+0
7.1460096E+3 1.0363698E+0
7.1464428E+3 1.0212347E+0
7.1469627E+3 1.0062154E+0
7.1474394E+3 9.8609935E-1
7.1479595E+3 9.6835837E-1
7.1484797E+3 9.5326158E-1
7.1489565E+3 9.3881988E-1
7.1495202E+3 9.2668394E-1
7.1499539E+3 9.1857114E-1
7.1504310E+3 9.0724430E-1
7.1509515E+3 9.0250014E-1
7.1515155E+3 8.9577373E-1
7.1519494E+3 8.8982313E-1
7.1524702E+3 8.8273363E-1
7.1529477E+3 8.7936213E-1
7.1534686E+3 8.7555995E-1
7.1539462E+3 8.7287429E-1
7.1544672E+3 8.6217663E-1
7.1549450E+3 8.5779403E-1
7.1555096E+3 8.5228526E-1
7.1559441E+3 8.4761212E-1
7.1565089E+3 8.4435751E-1
7.1569869E+3 8.4198273E-1
7.1575084E+3 8.3750508E-1
7.1580300E+3 8.3769249E-1
7.1585083E+3 8.3523164E-1
7.1590300E+3 8.3765048E-1
7.1595084E+3 8.3899666E-1
7.1599868E+3 8.3786249E-1
7.1604653E+3 8.4234559E-1
7.1609439E+3 8.4371603E-1
7.1614660E+3 8.4610946E-1
7.1619882E+3 8.4893968E-1
7.1639472E+3 8.6576369E-1
7.1660381E+3 8.8613521E-1
7.1679994E+3 9.1266399E-1
7.1700055E+3 9.4112743E-1
7.1720127E+3 9.6899565E-1
7.1740211E+3 9.8925001E-1
7.1759870E+3 1.0120608E+0
7.1779977E+3 1.0392725E+0
7.1800096E+3 1.0723660E+0
7.1819789E+3 1.0686665E+0
7.1839931E+3 1.0736291E+0
7.1860085E+3 1.0747071E+0
7.1879813E+3 1.0576578E+0
7.1899990E+3 1.0490931E+0
7.1920179E+3 1.0355048E+0
7.1940380E+3 1.0232786E+0
7.1960153E+3 1.0120991E+0
7.1979938E+3 9.9661089E-1
7.1999733E+3 9.8084884E-1
7.2019981E+3 9.6528390E-1
7.2039800E+3 9.5922179E-1
7.2060511E+3 9.5186332E-1
7.2079912E+3 9.4855399E-1
7.2100648E+3 9.5088148E-1
7.2120071E+3 9.5612073E-1
7.2139948E+3 9.6385949E-1
7.2160277E+3 9.7303962E-1
7.2180176E+3 9.8408752E-1
7.2199644E+3 9.9417477E-1
7.2220009E+3 1.0037960E+0
7.2239943E+3 1.0101775E+0
7.2259887E+3 1.0144558E+0
7.2279844E+3 1.0132271E+0
7.2299812E+3 1.0117896E+0
7.2319791E+3 1.0029056E+0
7.2338893E+3 9.9515433E-1
7.2359784E+3 9.8681716E-1
7.2379798E+3 9.7755727E-1
7.2399824E+3 9.6121324E-1
7.2419861E+3 9.5008778E-1
7.2439909E+3 9.4222312E-1
7.2459969E+3 9.3926060E-1
7.2480041E+3 9.4213342E-1
7.2500124E+3 9.4800327E-1
7.2520219E+3 9.5718726E-1
7.2539878E+3 9.7203360E-1
7.2559996E+3 9.8162564E-1
7.2579677E+3 9.9524106E-1
7.2599370E+3 1.0049892E+0
7.2619970E+3 1.0155411E+0
7.2640134E+3 1.0222076E+0
7.2659861E+3 1.0281278E+0
7.2680048E+3 1.0298801E+0
7.2699349E+3 1.0321680E+0
7.2720008E+3 1.0334203E+0
7.2739331E+3 1.0343153E+0
7.2760013E+3 1.0332686E+0
7.2779808E+3 1.0300553E+0
7.2800515E+3 1.0283932E+0
7.2819882E+3 1.0257777E+0
7.2840162E+3 1.0208653E+0
7.2860002E+3 1.0120770E+0
7.2880305E+3 1.0028433E+0
7.2900168E+3 9.9749936E-1
7.2920494E+3 9.9238708E-1
7.2939927E+3 9.9015681E-1
7.2959824E+3 9.8264073E-1
7.2979732E+3 9.8237391E-1
7.3000105E+3 9.7895950E-1
7.3020035E+3 9.7729493E-1
7.3039978E+3 9.7469601E-1
7.3059931E+3 9.7210781E-1
7.3079896E+3 9.7154402E-1
7.3099873E+3 9.7379971E-1
7.3119860E+3 9.7533059E-1
7.3139859E+3 9.8184436E-1
7.3159869E+3 9.8694251E-1
7.3179891E+3 9.9276657E-1
7.3199924E+3 9.9752165E-1
7.3219513E+3 1.0045569E+0
7.3240481E+3 1.0096328E+0
7.3260092E+3 1.0119797E+0
7.3279715E+3 1.0158416E+0
7.3299805E+3 1.0162144E+0
7.3319906E+3 1.0162646E+0
7.3340019E+3 1.0145191E+0
7.3360143E+3 1.0090398E+0
7.3379821E+3 1.0101730E+0
7.3399969E+3 1.0058699E+0
7.3420127E+3 1.0014787E+0
7.3439839E+3 9.9859469E-1
7.3460020E+3 9.9609778E-1
7.3480213E+3 9.9199258E-1
7.3499958E+3 9.9037156E-1
7.3520174E+3 9.9035342E-1
7.3539941E+3 9.8894744E-1
7.3560180E+3 9.8838683E-1
7.3579970E+3 9.9983706E-1
7.3599770E+3 9.9646553E-1
7.3620043E+3 9.9183136E-1
7.3639866E+3 9.9497590E-1
7.3660162E+3 9.9396864E-1
7.3680008E+3 9.9996859E-1
7.3699865E+3 1.0004237E+0
7.3720195E+3 9.9969962E-1
7.3739612E+3 1.0015284E+0
7.3759965E+3 1.0021801E+0
7.3779866E+3 1.0039754E+0
7.3799779E+3 1.0033184E+0
7.3820167E+3 1.0016288E+0
7.3840102E+3 1.0011320E+0
7.3859584E+3 1.0017189E+0
7.3880006E+3 1.0049826E+0
7.3899975E+3 1.0048333E+0
7.3919955E+3 1.0045506E+0
7.3939947E+3 1.0071197E+0
7.3959950E+3 1.0069029E+0
7.3979963E+3 1.0097102E+0
7.3999989E+3 1.0100807E+0
7.4020025E+3 1.0057139E+0
7.4040073E+3 1.0072199E+0
7.4060132E+3 1.0053452E+0
7.4080202E+3 1.0059051E+0
7.4099816E+3 1.0037826E+0
7.4119909E+3 1.0029429E+0
7.4139545E+3 1.0029494E+0
7.4160128E+3 1.0017747E+0
7.4179786E+3 1.0021168E+0
7.4199924E+3 1.0008346E+0
7.4220073E+3 9.9784185E-1
7.4240233E+3 9.9760574E-1
7.4259936E+3 9.9839936E-1
7.4280119E+3 9.9847696E-1
7.4300313E+3 9.9925897E-1
7.4320049E+3 1.0018955E+0
7.4339795E+3 9.9946012E-1
7.4360023E+3 1.0008355E+0
7.4379792E+3 1.0014639E+0
7.4400042E+3 1.0041014E+0
7.4419833E+3 1.0047735E+0

File: XASdatabases/Fe_standards_VP/Fe_XAS_database_1032/FeO.txt
#%Name: FeO
#%Formula: FeO
#%Mineral class: oxides
#%Xtal system: 
#%Edge: K
#%Sample prep: powder on kapton tape
#%Beamline: ALS 10.3.2
#%Det:  I0=N2, Fluorescence mode (Ge solid state 7elts).
#%Ref/notes:  average of several .dat scans
#%Temp: Room temp (28 degC)
#%Time&date= 3/14/2003. Matthew A. Marcus
#%============================================================
7.0107519E+3 3.3518373E-3
7.0407407E+3 4.5463149E-3
7.0457388E+3 5.0428755E-3
7.0507370E+3 5.3603826E-3
7.0557351E+3 6.0037992E-3
7.0607332E+3 6.2884257E-3
7.0657314E+3 6.6760818E-3
7.0707295E+3 6.9113711E-3
7.0757276E+3 8.0997059E-3
7.0807257E+3 9.6245467E-3
7.0812255E+3 9.4144690E-3
7.0817254E+3 9.8600952E-3
7.0822252E+3 9.6470170E-3
7.0827250E+3 9.9137255E-3
7.0832248E+3 9.7455477E-3
7.0837246E+3 9.5760236E-3
7.0842244E+3 9.7485369E-3
7.0847242E+3 1.0369543E-2
7.0852240E+3 9.9872702E-3
7.0857239E+3 1.0802165E-2
7.0862237E+3 1.0398190E-2
7.0867235E+3 1.0885190E-2
7.0872233E+3 1.1339878E-2
7.0877231E+3 1.1222484E-2
7.0882229E+3 1.1076443E-2
7.0887227E+3 1.2051561E-2
7.0892225E+3 1.1982828E-2
7.0897224E+3 1.1729196E-2
7.0902222E+3 1.2387980E-2
7.0907220E+3 1.2234463E-2
7.0912218E+3 1.2831244E-2
7.0917216E+3 1.3378719E-2
7.0922214E+3 1.2779509E-2
7.0927212E+3 1.3032942E-2
7.0932210E+3 1.3460865E-2
7.0937209E+3 1.4314184E-2
7.0942207E+3 1.4674696E-2
7.0947205E+3 1.4802771E-2
7.0952203E+3 1.4936903E-2
7.0957201E+3 1.5168201E-2
7.0962199E+3 1.5280810E-2
7.0967197E+3 1.5786363E-2
7.0972195E+3 1.6005254E-2
7.0977194E+3 1.6293468E-2
7.0982192E+3 1.6560428E-2
7.0987190E+3 1.7381364E-2
7.0992188E+3 1.7215726E-2
7.0997186E+3 1.7500372E-2
7.1002184E+3 1.8186989E-2
7.1007182E+3 1.9321538E-2
7.1012180E+3 1.9724585E-2
7.1017178E+3 2.0132538E-2
7.1022177E+3 2.0307309E-2
7.1027175E+3 2.1182064E-2
7.1032173E+3 2.1196269E-2
7.1037171E+3 2.2371584E-2
7.1042169E+3 2.3599260E-2
7.1047167E+3 2.4200031E-2
7.1052165E+3 2.5316608E-2
7.1057163E+3 2.6507432E-2
7.1062162E+3 2.6945387E-2
7.1067160E+3 2.8118592E-2
7.1072158E+3 3.0232270E-2
7.1077156E+3 3.1971542E-2
7.1082154E+3 3.4186865E-2
7.1087152E+3 3.6654108E-2
7.1092150E+3 4.0229231E-2
7.1097148E+3 4.5610326E-2
7.1102146E+3 5.3030093E-2
7.1107145E+3 6.4385260E-2
7.1112143E+3 7.5424008E-2
7.1117141E+3 8.3469656E-2
7.1122139E+3 8.9628629E-2
7.1127137E+3 9.7798431E-2
7.1132135E+3 1.0525177E-1
7.1137133E+3 1.1110090E-1
7.1142131E+3 1.2214263E-1
7.1147130E+3 1.3721662E-1
7.1152128E+3 1.5708989E-1
7.1157126E+3 1.8417570E-1
7.1162124E+3 2.1790875E-1
7.1167122E+3 2.5697028E-1
7.1172120E+3 3.0973135E-1
7.1177118E+3 3.6923832E-1
7.1182116E+3 4.3439950E-1
7.1187114E+3 4.9695805E-1
7.1192113E+3 5.5500421E-1
7.1197111E+3 6.1345344E-1
7.1202109E+3 6.7010396E-1
7.1207107E+3 7.2196557E-1
7.1212105E+3 7.7799340E-1
7.1217103E+3 8.4527348E-1
7.1222101E+3 9.1642797E-1
7.1227099E+3 9.9405380E-1
7.1232097E+3 1.0615735E+0
7.1237096E+3 1.1242304E+0
7.1242094E+3 1.1726960E+0
7.1247092E+3 1.2071297E+0
7.1252090E+3 1.2396852E+0
7.1257088E+3 1.2716901E+0
7.1262086E+3 1.3091039E+0
7.1267084E+3 1.3482886E+0
7.1272082E+3 1.3781916E+0
7.1277081E+3 1.3998757E+0
7.1282079E+3 1.4016381E+0
7.1287077E+3 1.3812387E+0
7.1292075E+3 1.3432873E+0
7.1297073E+3 1.2994831E+0
7.1302071E+3 1.2480850E+0
7.1307069E+3 1.1969403E+0
7.1312067E+3 1.1492142E+0
7.1317065E+3 1.1127370E+0
7.1322064E+3 1.0836301E+0
7.1327062E+3 1.0611529E+0
7.1332060E+3 1.0442121E+0
7.1337058E+3 1.0301227E+0
7.1342056E+3 1.0164133E+0
7.1347054E+3 1.0011817E+0
7.1352052E+3 9.8746161E-1
7.1357050E+3 9.7621365E-1
7.1362048E+3 9.6726758E-1
7.1367047E+3 9.5980782E-1
7.1372045E+3 9.5456728E-1
7.1377043E+3 9.5356498E-1
7.1382041E+3 9.5556115E-1
7.1387039E+3 9.6410630E-1
7.1392037E+3 9.7414300E-1
7.1397035E+3 9.8803425E-1
7.1402033E+3 1.0023463E+0
7.1407031E+3 1.0161740E+0
7.1412029E+3 1.0277822E+0
7.1417028E+3 1.0347112E+0
7.1422026E+3 1.0379034E+0
7.1427024E+3 1.0368504E+0
7.1432022E+3 1.0312559E+0
7.1437020E+3 1.0225952E+0
7.1442018E+3 1.0106117E+0
7.1447016E+3 9.9874327E-1
7.1452014E+3 9.8648935E-1
7.1457012E+3 9.7425046E-1
7.1462011E+3 9.6291437E-1
7.1467009E+3 9.5215999E-1
7.1472007E+3 9.4318444E-1
7.1477005E+3 9.3537423E-1
7.1482003E+3 9.2786504E-1
7.1487001E+3 9.2198432E-1
7.1491999E+3 9.1770727E-1
7.1496997E+3 9.1374776E-1
7.1501995E+3 9.1041500E-1
7.1506994E+3 9.0722350E-1
7.1511992E+3 9.0377932E-1
7.1516990E+3 9.0094689E-1
7.1521988E+3 8.9923193E-1
7.1526986E+3 8.9701841E-1
7.1531984E+3 8.9633475E-1
7.1536982E+3 8.9521973E-1
7.1541980E+3 8.9521737E-1
7.1546978E+3 8.9583454E-1
7.1551976E+3 8.9794696E-1
7.1556975E+3 9.0053272E-1
7.1561973E+3 9.0296451E-1
7.1566971E+3 9.0630272E-1
7.1571969E+3 9.0910547E-1
7.1576967E+3 9.1250835E-1
7.1581965E+3 9.1565120E-1
7.1586963E+3 9.2084785E-1
7.1591961E+3 9.2516299E-1
7.1596959E+3 9.2975932E-1
7.1601958E+3 9.3351136E-1
7.1606956E+3 9.3791001E-1
7.1626948E+3 9.5575268E-1
7.1646940E+3 9.9018924E-1
7.1666933E+3 1.0357394E+0
7.1686925E+3 1.0733440E+0
7.1706918E+3 1.0991683E+0
7.1726910E+3 1.1121887E+0
7.1746902E+3 1.1140113E+0
7.1766895E+3 1.1025070E+0
7.1786887E+3 1.0807799E+0
7.1806880E+3 1.0558506E+0
7.1826872E+3 1.0333497E+0
7.1846864E+3 1.0171155E+0
7.1866857E+3 1.0024365E+0
7.1886849E+3 9.8833447E-1
7.1906842E+3 9.7459291E-1
7.1926834E+3 9.6541941E-1
7.1946826E+3 9.6307271E-1
7.1966819E+3 9.6637156E-1
7.1986811E+3 9.7449266E-1
7.2006804E+3 9.8412104E-1
7.2026796E+3 9.9085192E-1
7.2046788E+3 9.9435554E-1
7.2066781E+3 9.9317672E-1
7.2086773E+3 9.9172091E-1
7.2106765E+3 9.9112192E-1
7.2126758E+3 9.9421333E-1
7.2146750E+3 1.0016919E+0
7.2166742E+3 1.0119399E+0
7.2186735E+3 1.0197562E+0
7.2206727E+3 1.0241536E+0
7.2226719E+3 1.0232735E+0
7.2246712E+3 1.0174800E+0
7.2266704E+3 1.0082031E+0
7.2286697E+3 9.9804298E-1
7.2306689E+3 9.8673421E-1
7.2326681E+3 9.7615991E-1
7.2346674E+3 9.6749085E-1
7.2366666E+3 9.6491316E-1
7.2386658E+3 9.6780052E-1
7.2406651E+3 9.7829885E-1
7.2426643E+3 9.8913038E-1
7.2446635E+3 1.0006784E+0
7.2466628E+3 1.0091464E+0
7.2486620E+3 1.0137014E+0
7.2506612E+3 1.0133700E+0
7.2526604E+3 1.0109617E+0
7.2546597E+3 1.0074590E+0
7.2566589E+3 1.0059615E+0
7.2586581E+3 1.0075479E+0
7.2606574E+3 1.0093963E+0
7.2626566E+3 1.0134355E+0
7.2646558E+3 1.0154447E+0
7.2666551E+3 1.0202403E+0
7.2686543E+3 1.0223845E+0
7.2706535E+3 1.0234374E+0
7.2726528E+3 1.0238738E+0
7.2746520E+3 1.0215622E+0
7.2766512E+3 1.0181037E+0
7.2786504E+3 1.0137921E+0
7.2806497E+3 1.0073981E+0
7.2826489E+3 9.9994060E-1
7.2846481E+3 9.9311906E-1
7.2866474E+3 9.8500354E-1
7.2886466E+3 9.7839481E-1
7.2906458E+3 9.7288144E-1
7.2926450E+3 9.6908090E-1
7.2946443E+3 9.6688863E-1
7.2966435E+3 9.6668599E-1
7.2986427E+3 9.6913221E-1
7.3006420E+3 9.7247694E-1
7.3026412E+3 9.7769646E-1
7.3046404E+3 9.8338838E-1
7.3066396E+3 9.8783719E-1
7.3086389E+3 9.9288608E-1
7.3106381E+3 9.9763960E-1
7.3126373E+3 1.0008548E+0
7.3146365E+3 1.0040728E+0
7.3166358E+3 1.0057033E+0
7.3186350E+3 1.0069726E+0
7.3206342E+3 1.0082075E+0
7.3226334E+3 1.0083329E+0
7.3246327E+3 1.0077702E+0
7.3266319E+3 1.0083949E+0
7.3286311E+3 1.0086597E+0
7.3306303E+3 1.0079115E+0
7.3326296E+3 1.0068745E+0
7.3346288E+3 1.0059628E+0
7.3366280E+3 1.0047989E+0
7.3386272E+3 1.0034218E+0
7.3406264E+3 1.0019573E+0
7.3426257E+3 1.0002132E+0
7.3446249E+3 9.9823159E-1
7.3466241E+3 9.9748588E-1
7.3486233E+3 9.9618780E-1
7.3506226E+3 9.9663168E-1
7.3526218E+3 9.9582449E-1
7.3546210E+3 9.9705881E-1
7.3566202E+3 9.9709654E-1
7.3586194E+3 9.9631113E-1
7.3606187E+3 9.9668527E-1
7.3626179E+3 9.9641354E-1
7.3646171E+3 9.9584973E-1
7.3666163E+3 9.9522002E-1
7.3686155E+3 9.9491610E-1
7.3706148E+3 9.9449430E-1
7.3726140E+3 9.9438037E-1
7.3746132E+3 9.9505853E-1
7.3766124E+3 9.9655208E-1
7.3786116E+3 9.9746098E-1
7.3806109E+3 9.9916320E-1
7.3826101E+3 1.0004856E+0
7.3846093E+3 1.0018892E+0
7.3866085E+3 1.0041071E+0
7.3886077E+3 1.0052939E+0
7.3906069E+3 1.0071637E+0
7.3926062E+3 1.0103459E+0
7.3946054E+3 1.0122864E+0
7.3966046E+3 1.0180545E+0
7.3986038E+3 9.9645139E-1

File: XASdatabases/Fe_standards_VP/Fe_XAS_database_1032/Haxonite FeXANES powder avg.txt
#%Name: Haxonite
#%Formula: (Fe,Ni)23C6
#%Mineral class: native
#%Xtal system: isometric 
#%Edge: K
#%Sample prep: polished section
#%Beamline: ALS 10.3.2, HxV slits = 50x20 um
#%Det:  I0=N2, Fluorescence mode (Ge solid state 7elts)
#%Ref/notes:  from Excalibur. XRD confirmed
#%Temp: Room temp (28C)
#%Time&date: 8:30 PM 4/6/2007. Sirine C. Fakra, Matthew A. Marcus
#%============================================================
7.0161043E+3 3.0545630E-3
7.0211048E+3 3.2769516E-3
7.0261054E+3 3.5255054E-3
7.0311059E+3 3.6968237E-3
7.0361064E+3 3.9667031E-3
7.0411070E+3 4.2984755E-3
7.0461075E+3 4.6326463E-3
7.0511080E+3 5.0149373E-3
7.0561085E+3 5.4533656E-3
7.0611091E+3 5.8657011E-3
7.0661096E+3 6.3482280E-3
7.0711101E+3 7.0854926E-3
7.0761107E+3 7.9485557E-3
7.0811112E+3 8.7698426E-3
7.0861117E+3 1.0307383E-2
7.0911123E+3 1.2136050E-2
7.0961128E+3 1.4939388E-2
7.0966128E+3 1.5220040E-2
7.0971129E+3 1.5400361E-2
7.0976130E+3 1.5971981E-2
7.0981130E+3 1.6266402E-2
7.0986131E+3 1.6484324E-2
7.0991131E+3 1.7086479E-2
7.0996132E+3 1.7474466E-2
7.1001132E+3 1.8015225E-2
7.1006133E+3 1.8571761E-2
7.1011133E+3 1.9164128E-2
7.1016134E+3 1.9911816E-2
7.1021134E+3 2.0410624E-2
7.1026135E+3 2.1402421E-2
7.1031135E+3 2.2140553E-2
7.1036136E+3 2.3024990E-2
7.1041136E+3 2.3981628E-2
7.1046137E+3 2.5178027E-2
7.1051138E+3 2.6806195E-2
7.1056138E+3 2.8291945E-2
7.1061139E+3 3.0010940E-2
7.1066139E+3 3.2379062E-2
7.1071140E+3 3.4731854E-2
7.1076140E+3 3.7492709E-2
7.1081141E+3 4.1917540E-2
7.1086141E+3 4.8172972E-2
7.1091142E+3 5.6056354E-2
7.1096142E+3 6.9142110E-2
7.1101143E+3 9.1380494E-2
7.1106143E+3 1.2848071E-1
7.1111144E+3 1.8048590E-1
7.1116144E+3 2.2790028E-1
7.1121145E+3 2.6040804E-1
7.1126146E+3 2.8934865E-1
7.1131146E+3 3.1593126E-1
7.1136147E+3 3.3256273E-1
7.1141147E+3 3.4408595E-1
7.1146148E+3 3.5392466E-1
7.1151148E+3 3.6152872E-1
7.1156149E+3 3.7049013E-1
7.1161149E+3 3.7773234E-1
7.1166150E+3 3.8853680E-1
7.1171150E+3 4.0580904E-1
7.1176151E+3 4.2907652E-1
7.1181151E+3 4.5385641E-1
7.1186152E+3 4.8272928E-1
7.1191152E+3 5.1197974E-1
7.1196153E+3 5.4592904E-1
7.1201154E+3 5.8259181E-1
7.1206154E+3 6.1551732E-1
7.1211155E+3 6.5301386E-1
7.1216155E+3 6.8820448E-1
7.1221156E+3 7.1951552E-1
7.1226156E+3 7.5253347E-1
7.1231157E+3 7.8463291E-1
7.1236157E+3 8.1356056E-1
7.1241158E+3 8.4477931E-1
7.1246158E+3 8.7155026E-1
7.1251159E+3 9.0038389E-1
7.1256159E+3 9.3001297E-1
7.1261160E+3 9.5611776E-1
7.1266161E+3 9.7962119E-1
7.1271161E+3 1.0010708E+0
7.1276162E+3 1.0195324E+0
7.1281162E+3 1.0356024E+0
7.1286163E+3 1.0476956E+0
7.1291163E+3 1.0599374E+0
7.1296164E+3 1.0700450E+0
7.1301164E+3 1.0756324E+0
7.1306165E+3 1.0802766E+0
7.1311165E+3 1.0819056E+0
7.1316166E+3 1.0775365E+0
7.1321166E+3 1.0729546E+0
7.1326167E+3 1.0663108E+0
7.1331167E+3 1.0571577E+0
7.1336168E+3 1.0498825E+0
7.1341169E+3 1.0412978E+0
7.1346169E+3 1.0339153E+0
7.1351170E+3 1.0282821E+0
7.1356170E+3 1.0236313E+0
7.1361171E+3 1.0207662E+0
7.1366171E+3 1.0173319E+0
7.1371172E+3 1.0153192E+0
7.1376172E+3 1.0121849E+0
7.1381173E+3 1.0111826E+0
7.1386173E+3 1.0096874E+0
7.1391174E+3 1.0085141E+0
7.1396174E+3 1.0079476E+0
7.1401175E+3 1.0060519E+0
7.1406176E+3 1.0049077E+0
7.1411176E+3 1.0021414E+0
7.1421177E+3 9.9862117E-1
7.1431178E+3 9.9450249E-1
7.1441179E+3 9.9403522E-1
7.1451180E+3 9.9430719E-1
7.1461181E+3 9.9607737E-1
7.1471182E+3 9.9606740E-1
7.1481184E+3 9.9207822E-1
7.1491185E+3 9.8745864E-1
7.1501186E+3 9.8355965E-1
7.1511187E+3 9.8012161E-1
7.1521188E+3 9.7969582E-1
7.1531189E+3 9.7825784E-1
7.1541190E+3 9.7922682E-1
7.1551191E+3 9.7860370E-1
7.1561192E+3 9.7953146E-1
7.1571193E+3 9.7969899E-1
7.1581194E+3 9.8162618E-1
7.1591195E+3 9.8003331E-1
7.1601196E+3 9.8176516E-1
7.1611198E+3 9.8060341E-1
7.1621199E+3 9.7868045E-1
7.1631200E+3 9.7767383E-1
7.1641201E+3 9.7473617E-1
7.1651202E+3 9.7155753E-1
7.1661203E+3 9.6852041E-1
7.1671204E+3 9.6678278E-1
7.1681205E+3 9.6642453E-1
7.1691206E+3 9.6597605E-1
7.1701207E+3 9.6539010E-1
7.1711208E+3 9.6714227E-1
7.1721209E+3 9.6851362E-1
7.1731210E+3 9.6931382E-1
7.1741212E+3 9.7108977E-1
7.1751213E+3 9.7359213E-1
7.1761214E+3 9.7560963E-1
7.1771215E+3 9.7551413E-1
7.1781216E+3 9.7658445E-1
7.1791217E+3 9.7834569E-1
7.1801218E+3 9.8183019E-1
7.1811219E+3 9.8283984E-1
7.1821220E+3 9.8423974E-1
7.1831221E+3 9.8764252E-1
7.1841222E+3 9.8854867E-1
7.1851223E+3 9.9128867E-1
7.1861224E+3 9.9409915E-1
7.1871226E+3 9.9656381E-1
7.1881227E+3 9.9881409E-1
7.1891228E+3 1.0014492E+0
7.1901229E+3 1.0049120E+0
7.1911230E+3 1.0056987E+0
7.1921231E+3 1.0090272E+0
7.1931232E+3 1.0096590E+0
7.1941233E+3 1.0105515E+0
7.1951234E+3 1.0107772E+0
7.1961235E+3 1.0104837E+0
7.1971236E+3 1.0093416E+0
7.1981237E+3 1.0070998E+0
7.1991238E+3 1.0057689E+0
7.2001240E+3 1.0039642E+0
7.2011241E+3 1.0029447E+0
7.2021242E+3 9.9922705E-1
7.2031243E+3 9.9901877E-1
7.2041244E+3 9.9678454E-1
7.2051245E+3 9.9618548E-1
7.2061246E+3 9.9601076E-1
7.2071247E+3 9.9541258E-1
7.2081248E+3 9.9799478E-1
7.2091249E+3 9.9934518E-1
7.2101250E+3 1.0008715E+0
7.2111251E+3 1.0052479E+0
7.2131670E+3 1.0128353E+0
7.2152089E+3 1.0199863E+0
7.2172508E+3 1.0258749E+0
7.2192927E+3 1.0272157E+0
7.2213346E+3 1.0246740E+0
7.2233765E+3 1.0198696E+0
7.2254184E+3 1.0112409E+0
7.2274603E+3 1.0017778E+0
7.2295021E+3 9.9116032E-1
7.2315440E+3 9.8100589E-1
7.2335859E+3 9.7190217E-1
7.2356278E+3 9.6649296E-1
7.2376697E+3 9.6326832E-1
7.2397116E+3 9.6382483E-1
7.2417535E+3 9.6583829E-1
7.2437954E+3 9.6935898E-1
7.2458372E+3 9.7436779E-1
7.2478791E+3 9.7948990E-1
7.2499210E+3 9.8174235E-1
7.2519629E+3 9.8399593E-1
7.2540048E+3 9.8563429E-1
7.2560467E+3 9.8638029E-1
7.2580886E+3 9.9115726E-1
7.2601305E+3 9.9668267E-1
7.2606305E+3 9.9860888E-1
7.2611306E+3 9.9897889E-1
7.2616306E+3 1.0014821E+0
7.2621307E+3 1.0028838E+0
7.2626307E+3 1.0049262E+0
7.2631308E+3 1.0053567E+0
7.2636309E+3 1.0074632E+0
7.2641309E+3 1.0108091E+0
7.2646310E+3 1.0098070E+0
7.2651310E+3 1.0116667E+0
7.2656311E+3 1.0137493E+0
7.2661311E+3 1.0141242E+0
7.2666312E+3 1.0147894E+0
7.2671312E+3 1.0170636E+0
7.2676313E+3 1.0177059E+0
7.2681313E+3 1.0186850E+0
7.2686314E+3 1.0200717E+0
7.2691315E+3 1.0204628E+0
7.2696315E+3 1.0220809E+0
7.2701316E+3 1.0229682E+0
7.2751321E+3 1.0327507E+0
7.2801327E+3 1.0339922E+0
7.2851332E+3 1.0302682E+0
7.2901337E+3 1.0180360E+0
7.2951343E+3 9.9673133E-1
7.3001348E+3 9.8513695E-1
7.3051354E+3 9.8114397E-1
7.3101359E+3 9.8375486E-1
7.3151365E+3 9.8925424E-1
7.3201370E+3 9.9396551E-1
7.3251376E+3 9.9692262E-1
7.3301381E+3 9.9729661E-1
7.3351387E+3 9.9623348E-1
7.3401392E+3 9.9678702E-1
7.3451398E+3 1.0030198E+0
7.3501403E+3 1.0122395E+0
7.3551409E+3 1.0193880E+0
7.3601414E+3 1.0235939E+0
7.3651420E+3 1.0220503E+0
7.3701426E+3 1.0168437E+0
7.3751431E+3 1.0066635E+0
7.3801437E+3 9.9823453E-1
7.3851442E+3 9.9341847E-1
7.3901448E+3 9.9165192E-1
7.3951453E+3 9.9386266E-1
7.4001459E+3 9.9518242E-1
7.4051464E+3 9.9637467E-1
7.4101470E+3 9.9839323E-1

File: XASdatabases/Fe_standards_VP/Fe_XAS_database_1032/Hercynite_FeXANES.txt
#%Name: Hercynite
#%Empirical formula: Fe2+Al2O4
#%Mineral group: oxides
#%Xtal system: isometric 
#%Edge: K
#%Sample prep: powder on kapton tape
#%Beamline: ALS 10.3.2, HxV slits = 100x20 um
#%Det:  I0=N2, Fluorescence mode (Ge solid state 7elts)
#%Ref/notes:  from Glenn A. Waychunas, XRD confirmed.
#%Temp: Room temp (28C)
#%Time&date: 4:34 AM 2/19/2006. Matthew A. Marcus.
#%============================================================
7.0686681E+3 4.7907241E-3
7.0736676E+3 5.2427114E-3
7.0786671E+3 6.0406671E-3
7.0836666E+3 6.8121519E-3
7.0886661E+3 7.9822520E-3
7.0936656E+3 9.3310355E-3
7.0986651E+3 1.0798900E-2
7.1036647E+3 1.4190289E-2
7.1086642E+3 2.5433968E-2
7.1093662E+3 3.1081577E-2
7.1100683E+3 4.5303118E-2
7.1107703E+3 7.3263577E-2
7.1114724E+3 8.8811257E-2
7.1121745E+3 7.6916395E-2
7.1128765E+3 7.0864370E-2
7.1135786E+3 5.9293958E-2
7.1142806E+3 5.4096602E-2
7.1149827E+3 5.9929841E-2
7.1156847E+3 7.5598149E-2
7.1163868E+3 1.0811742E-1
7.1170889E+3 1.6541653E-1
7.1177909E+3 2.4690464E-1
7.1184930E+3 3.7317656E-1
7.1191950E+3 5.7052640E-1
7.1198971E+3 7.3888374E-1
7.1205992E+3 8.0983275E-1
7.1213012E+3 8.3582607E-1
7.1220033E+3 8.7167322E-1
7.1227053E+3 9.4895857E-1
7.1234074E+3 1.0412863E+0
7.1241094E+3 1.0744813E+0
7.1248115E+3 1.0477491E+0
7.1255136E+3 1.0295566E+0
7.1262156E+3 1.0729078E+0
7.1269177E+3 1.1825442E+0
7.1276197E+3 1.3706926E+0
7.1283218E+3 1.5932036E+0
7.1290239E+3 1.6859338E+0
7.1297259E+3 1.6569253E+0
7.1304280E+3 1.5654227E+0
7.1311300E+3 1.4604259E+0
7.1318321E+3 1.3531787E+0
7.1325341E+3 1.2338775E+0
7.1332362E+3 1.1616941E+0
7.1339383E+3 1.1282322E+0
7.1346403E+3 1.1056676E+0
7.1353424E+3 1.0761456E+0
7.1360444E+3 1.0545804E+0
7.1367465E+3 1.0403808E+0
7.1374486E+3 1.0319890E+0
7.1381506E+3 1.0220145E+0
7.1388527E+3 1.0185393E+0
7.1395547E+3 1.0304610E+0
7.1402568E+3 1.0568985E+0
7.1409588E+3 1.0962359E+0
7.1416609E+3 1.1338649E+0
7.1436786E+3 1.1555566E+0
7.1456962E+3 1.0105155E+0
7.1477139E+3 8.8166232E-1
7.1497315E+3 8.1389885E-1
7.1517492E+3 7.7415408E-1
7.1537669E+3 8.0394951E-1
7.1557845E+3 8.7383905E-1
7.1578022E+3 9.1395969E-1
7.1598198E+3 9.1681875E-1
7.1618375E+3 9.1011061E-1
7.1638551E+3 9.0112445E-1
7.1658728E+3 9.0257314E-1
7.1678905E+3 9.2324440E-1
7.1699081E+3 9.5358529E-1
7.1719258E+3 9.8424865E-1
7.1739434E+3 1.0049288E+0
7.1759611E+3 1.0249903E+0
7.1779787E+3 1.0527711E+0
7.1799964E+3 1.0827801E+0
7.1820140E+3 1.1017427E+0
7.1840317E+3 1.0994626E+0
7.1860494E+3 1.0795028E+0
7.1880670E+3 1.0545343E+0
7.1900847E+3 1.0338602E+0
7.1921023E+3 1.0239285E+0
7.1941200E+3 1.0177934E+0
7.1961376E+3 1.0161533E+0
7.1981553E+3 1.0220299E+0
7.2001730E+3 1.0287662E+0
7.2021906E+3 1.0276074E+0
7.2042083E+3 1.0226361E+0
7.2062259E+3 1.0107898E+0
7.2082436E+3 9.9459019E-1
7.2102612E+3 9.7960920E-1
7.2122789E+3 9.6634282E-1
7.2142965E+3 9.6035294E-1
7.2163142E+3 9.6923898E-1
7.2183319E+3 9.8539943E-1
7.2203495E+3 1.0013601E+0
7.2223672E+3 1.0114342E+0
7.2243848E+3 1.0116740E+0
7.2264025E+3 1.0050206E+0
7.2284201E+3 9.9578530E-1
7.2304378E+3 9.8158953E-1
7.2324554E+3 9.7023664E-1
7.2344731E+3 9.6055177E-1
7.2364908E+3 9.5416256E-1
7.2385084E+3 9.5263647E-1
7.2405261E+3 9.5316813E-1
7.2425437E+3 9.5738103E-1
7.2445614E+3 9.6287456E-1
7.2465790E+3 9.7293404E-1
7.2485967E+3 9.8448606E-1
7.2506143E+3 9.9890851E-1
7.2526320E+3 1.0128838E+0
7.2546496E+3 1.0255478E+0
7.2551496E+3 1.0276613E+0
7.2556495E+3 1.0310371E+0
7.2561495E+3 1.0343921E+0
7.2566494E+3 1.0365399E+0
7.2571494E+3 1.0374261E+0
7.2576493E+3 1.0407013E+0
7.2581493E+3 1.0416546E+0
7.2586492E+3 1.0427591E+0
7.2591492E+3 1.0443860E+0
7.2596491E+3 1.0448519E+0
7.2601491E+3 1.0453311E+0
7.2606490E+3 1.0452362E+0
7.2611490E+3 1.0454504E+0
7.2616489E+3 1.0454013E+0
7.2621489E+3 1.0462518E+0
7.2626488E+3 1.0465729E+0
7.2631488E+3 1.0475042E+0
7.2636487E+3 1.0453441E+0
7.2641487E+3 1.0439676E+0
7.2646486E+3 1.0464491E+0
7.2651486E+3 1.0466803E+0
7.2656485E+3 1.0467692E+0
7.2661485E+3 1.0479306E+0
7.2666484E+3 1.0484691E+0
7.2671484E+3 1.0463443E+0
7.2676483E+3 1.0462478E+0
7.2681483E+3 1.0451318E+0
7.2686482E+3 1.0459866E+0
7.2691482E+3 1.0454770E+0
7.2696481E+3 1.0454939E+0
7.2720689E+3 1.0410449E+0
7.2744898E+3 1.0357148E+0
7.2769106E+3 1.0313936E+0
7.2793314E+3 1.0245342E+0
7.2817522E+3 1.0159828E+0
7.2841730E+3 1.0062139E+0
7.2865938E+3 9.9945873E-1
7.2890146E+3 9.9652499E-1
7.2914354E+3 9.9478226E-1
7.2938562E+3 9.9540424E-1
7.2962770E+3 9.9589150E-1
7.2986978E+3 9.9756001E-1
7.3011186E+3 9.9738991E-1
7.3035395E+3 9.9700618E-1
7.3059603E+3 9.9836522E-1
7.3083811E+3 1.0012187E+0
7.3108019E+3 1.0044143E+0
7.3132227E+3 1.0081687E+0
7.3156435E+3 1.0105526E+0
7.3180643E+3 1.0101141E+0
7.3204851E+3 1.0081445E+0
7.3229059E+3 1.0067775E+0
7.3253267E+3 1.0052941E+0
7.3277475E+3 1.0034316E+0
7.3301683E+3 1.0001056E+0
7.3325891E+3 9.9577894E-1
7.3350099E+3 9.9073310E-1
7.3374308E+3 9.8735165E-1
7.3398516E+3 9.8571367E-1
7.3422724E+3 9.8629007E-1
7.3446932E+3 9.8896151E-1
7.3471140E+3 9.9111988E-1
7.3495348E+3 9.9403513E-1
7.3519556E+3 9.9606814E-1
7.3543764E+3 9.9567452E-1
7.3567972E+3 9.9498316E-1
7.3592180E+3 9.9549219E-1
7.3616388E+3 9.9685299E-1
7.3644590E+3 1.0003318E+0
7.3672793E+3 1.0074607E+0
7.3700995E+3 1.0134776E+0
7.3729197E+3 1.0164183E+0
7.3757399E+3 1.0166246E+0
7.3785602E+3 1.0147845E+0
7.3813804E+3 1.0126942E+0
7.3842006E+3 1.0103178E+0
7.3870208E+3 1.0091438E+0
7.3898411E+3 1.0083402E+0
7.3926613E+3 1.0056980E+0
7.3954815E+3 1.0038394E+0
7.3983017E+3 1.0020153E+0
7.4011220E+3 9.9977863E-1
7.4039422E+3 9.9730787E-1
7.4067624E+3 9.9716447E-1
7.4095826E+3 9.9671166E-1
7.4124029E+3 9.9615230E-1

File: XASdatabases/Fe_standards_VP/Fe_XAS_database_1032/Montmorillionite_StX-1_FeXANES.txt
#%Name: Texas Montmorillonite STx-1b
#%formula: 
#%Mineral class: silicates
#%Xtal system: monoclinic
#%Edge: K
#%Sample prep: mounted on kapton tape
#%Beamline: ALS 10.3.2, HxV slits = 300x20 um
#%Det:  I0=N2, Fluorescence mode (Ge solid state 7elts)
#%Ref/notes:  from the Clay Minerals Society. XRD confirmed. Average of several dat scans
#%Temp: Room temp (28 degC)
#%Time&date: 5:52 PM 3/19/2011. Matthew A. Marcus
#%============================================================
7.0156398E+3 1.1828610E-3
7.0206396E+3 1.0358485E-3
7.0256394E+3 1.2429247E-3
7.0306393E+3 1.5885034E-3
7.0356391E+3 1.4944747E-3
7.0406389E+3 1.3568174E-3
7.0456388E+3 1.5709843E-3
7.0506386E+3 1.6726092E-3
7.0556384E+3 1.4877711E-3
7.0606383E+3 1.7652649E-3
7.0656381E+3 2.0727466E-3
7.0706379E+3 2.0263920E-3
7.0756378E+3 2.5062238E-3
7.0806376E+3 2.9064593E-3
7.0856374E+3 3.7524770E-3
7.0906373E+3 4.2757369E-3
7.0956371E+3 5.3872589E-3
7.0959371E+3 5.4116163E-3
7.0962371E+3 5.7380718E-3
7.0965371E+3 5.7915952E-3
7.0968371E+3 5.8403760E-3
7.0971371E+3 5.7241791E-3
7.0974371E+3 6.2008023E-3
7.0977370E+3 5.8496309E-3
7.0980370E+3 6.2813222E-3
7.0983370E+3 6.3683274E-3
7.0986370E+3 6.5390663E-3
7.0989370E+3 6.6571591E-3
7.0992370E+3 6.3745028E-3
7.0995370E+3 6.5673677E-3
7.0998370E+3 7.0194655E-3
7.1001370E+3 6.7880911E-3
7.1004370E+3 7.2932342E-3
7.1007369E+3 7.1654938E-3
7.1010369E+3 7.1246218E-3
7.1013369E+3 7.6553581E-3
7.1016369E+3 7.6836635E-3
7.1019369E+3 7.7216049E-3
7.1022369E+3 7.9351136E-3
7.1025369E+3 8.0916314E-3
7.1028369E+3 8.1707586E-3
7.1031369E+3 8.6428998E-3
7.1034369E+3 8.9322939E-3
7.1037368E+3 8.8900729E-3
7.1040368E+3 9.0246573E-3
7.1043368E+3 9.3208261E-3
7.1046368E+3 9.5967499E-3
7.1049368E+3 9.9641182E-3
7.1052368E+3 1.0086955E-2
7.1055368E+3 1.0348907E-2
7.1058368E+3 1.0531334E-2
7.1061368E+3 1.0808488E-2
7.1064368E+3 1.1370058E-2
7.1067367E+3 1.1383376E-2
7.1070367E+3 1.1774407E-2
7.1073367E+3 1.2060941E-2
7.1076367E+3 1.2579009E-2
7.1079367E+3 1.3021331E-2
7.1082367E+3 1.3434947E-2
7.1085367E+3 1.3674056E-2
7.1088367E+3 1.4388763E-2
7.1091367E+3 1.5371541E-2
7.1094367E+3 1.6074320E-2
7.1097366E+3 1.6294560E-2
7.1100366E+3 1.7176550E-2
7.1103366E+3 1.8357118E-2
7.1106366E+3 1.9813941E-2
7.1109366E+3 2.1712975E-2
7.1112366E+3 2.3924979E-2
7.1115366E+3 2.6737018E-2
7.1118366E+3 3.1115979E-2
7.1121366E+3 3.6658140E-2
7.1124366E+3 4.1686575E-2
7.1127365E+3 4.5350621E-2
7.1130365E+3 4.6287803E-2
7.1133365E+3 4.6718921E-2
7.1136365E+3 4.7432210E-2
7.1139365E+3 4.9041399E-2
7.1142365E+3 4.9802412E-2
7.1145365E+3 4.8351734E-2
7.1148365E+3 4.5765611E-2
7.1151365E+3 4.3682580E-2
7.1154365E+3 4.2775847E-2
7.1157364E+3 4.2694616E-2
7.1160364E+3 4.4024044E-2
7.1163364E+3 4.5530473E-2
7.1166364E+3 4.8516144E-2
7.1169364E+3 5.1130737E-2
7.1172364E+3 5.4435374E-2
7.1175364E+3 5.8437939E-2
7.1178364E+3 6.2725524E-2
7.1181364E+3 6.7671488E-2
7.1184364E+3 7.2869768E-2
7.1187363E+3 7.8951322E-2
7.1190363E+3 8.6990003E-2
7.1193363E+3 9.5271887E-2
7.1196363E+3 1.0558326E-1
7.1199363E+3 1.1825625E-1
7.1202363E+3 1.3206755E-1
7.1205363E+3 1.4805276E-1
7.1208363E+3 1.6528708E-1
7.1211363E+3 1.8433304E-1
7.1214363E+3 2.0561701E-1
7.1217362E+3 2.2864588E-1
7.1220362E+3 2.5564516E-1
7.1223362E+3 2.8696383E-1
7.1226362E+3 3.2342617E-1
7.1229362E+3 3.6463021E-1
7.1232362E+3 4.1066652E-1
7.1235362E+3 4.5814841E-1
7.1238362E+3 5.0468108E-1
7.1241362E+3 5.4752057E-1
7.1244362E+3 5.8502627E-1
7.1247361E+3 6.1998094E-1
7.1250361E+3 6.5763366E-1
7.1253361E+3 6.9549839E-1
7.1256361E+3 7.4079578E-1
7.1259361E+3 7.8961415E-1
7.1262361E+3 8.4821062E-1
7.1265361E+3 9.0916143E-1
7.1268361E+3 9.7486378E-1
7.1271361E+3 1.0422567E+0
7.1274361E+3 1.1048057E+0
7.1277360E+3 1.1634454E+0
7.1280360E+3 1.2102948E+0
7.1283360E+3 1.2483275E+0
7.1286360E+3 1.2754738E+0
7.1289360E+3 1.2992295E+0
7.1292360E+3 1.3214644E+0
7.1295360E+3 1.3390132E+0
7.1298360E+3 1.3577671E+0
7.1301360E+3 1.3764379E+0
7.1304360E+3 1.4027737E+0
7.1307359E+3 1.4338148E+0
7.1310359E+3 1.4624421E+0
7.1313359E+3 1.4924977E+0
7.1316359E+3 1.5200864E+0
7.1319359E+3 1.5346626E+0
7.1322359E+3 1.5425228E+0
7.1325359E+3 1.5445756E+0
7.1328359E+3 1.5365108E+0
7.1331359E+3 1.5226926E+0
7.1334359E+3 1.5105142E+0
7.1337358E+3 1.4859928E+0
7.1340358E+3 1.4630279E+0
7.1343358E+3 1.4428727E+0
7.1346358E+3 1.4246902E+0
7.1349358E+3 1.4056322E+0
7.1352358E+3 1.3837487E+0
7.1355358E+3 1.3631060E+0
7.1358358E+3 1.3459875E+0
7.1361358E+3 1.3294577E+0
7.1364358E+3 1.3128088E+0
7.1367357E+3 1.2968357E+0
7.1370357E+3 1.2831438E+0
7.1373357E+3 1.2744876E+0
7.1376357E+3 1.2587774E+0
7.1379357E+3 1.2426257E+0
7.1382357E+3 1.2287190E+0
7.1385357E+3 1.2164726E+0
7.1388357E+3 1.2041299E+0
7.1391357E+3 1.1907135E+0
7.1394357E+3 1.1808698E+0
7.1397356E+3 1.1731815E+0
7.1400356E+3 1.1653891E+0
7.1403356E+3 1.1583562E+0
7.1406356E+3 1.1497488E+0
7.1416356E+3 1.1181660E+0
7.1426356E+3 1.0901895E+0
7.1436355E+3 1.0771286E+0
7.1446355E+3 1.0735507E+0
7.1456355E+3 1.0715344E+0
7.1466354E+3 1.0598426E+0
7.1476354E+3 1.0333502E+0
7.1486354E+3 1.0011913E+0
7.1496353E+3 9.6528787E-1
7.1506353E+3 9.2976575E-1
7.1516353E+3 8.9718300E-1
7.1526352E+3 8.6810271E-1
7.1536352E+3 8.4565401E-1
7.1546351E+3 8.2749726E-1
7.1556351E+3 8.1335412E-1
7.1566351E+3 8.0489887E-1
7.1576350E+3 7.9776874E-1
7.1586350E+3 7.9214604E-1
7.1596350E+3 7.9001512E-1
7.1606349E+3 7.8816966E-1
7.1616349E+3 7.9320987E-1
7.1626349E+3 7.9832189E-1
7.1636348E+3 8.0811233E-1
7.1646348E+3 8.2097681E-1
7.1656348E+3 8.3588465E-1
7.1666347E+3 8.5300000E-1
7.1676347E+3 8.7235049E-1
7.1686347E+3 8.9382000E-1
7.1696346E+3 9.1109126E-1
7.1706346E+3 9.2791647E-1
7.1716346E+3 9.4531465E-1
7.1726345E+3 9.6272489E-1
7.1736345E+3 9.7887562E-1
7.1746345E+3 9.9410043E-1
7.1756344E+3 1.0084113E+0
7.1766344E+3 1.0175772E+0
7.1776344E+3 1.0268307E+0
7.1786343E+3 1.0343340E+0
7.1796343E+3 1.0387923E+0
7.1806343E+3 1.0430264E+0
7.1816342E+3 1.0483706E+0
7.1826342E+3 1.0524538E+0
7.1836342E+3 1.0542778E+0
7.1846341E+3 1.0565468E+0
7.1856341E+3 1.0598967E+0
7.1866341E+3 1.0592928E+0
7.1876340E+3 1.0613791E+0
7.1886340E+3 1.0619168E+0
7.1896340E+3 1.0635993E+0
7.1906339E+3 1.0657888E+0
7.1916339E+3 1.0679226E+0
7.1926339E+3 1.0661919E+0
7.1936338E+3 1.0661558E+0
7.1946338E+3 1.0671550E+0
7.1956338E+3 1.0657944E+0
7.1966337E+3 1.0617789E+0
7.1976337E+3 1.0564801E+0
7.1986337E+3 1.0517703E+0
7.1996336E+3 1.0474716E+0
7.2006336E+3 1.0374029E+0
7.2016336E+3 1.0321425E+0
7.2026335E+3 1.0246789E+0
7.2036335E+3 1.0165459E+0
7.2046335E+3 1.0086256E+0
7.2056334E+3 9.9979392E-1
7.2066334E+3 9.9316044E-1
7.2076334E+3 9.8608745E-1
7.2086333E+3 9.8162072E-1
7.2096333E+3 9.7528427E-1
7.2106333E+3 9.6882675E-1
7.2126332E+3 9.5790345E-1
7.2146331E+3 9.5168417E-1
7.2166331E+3 9.4510923E-1
7.2186330E+3 9.4360335E-1
7.2206329E+3 9.4632478E-1
7.2226329E+3 9.5082389E-1
7.2246328E+3 9.5570422E-1
7.2266327E+3 9.5969849E-1
7.2286327E+3 9.5955915E-1
7.2306326E+3 9.6030218E-1
7.2326325E+3 9.6052668E-1
7.2346325E+3 9.6136839E-1
7.2366324E+3 9.6308135E-1
7.2386323E+3 9.6389846E-1
7.2406323E+3 9.6791693E-1
7.2426322E+3 9.7140069E-1
7.2446321E+3 9.7445392E-1
7.2466321E+3 9.7927977E-1
7.2486320E+3 9.8396131E-1
7.2506319E+3 9.8850808E-1
7.2526319E+3 9.9516575E-1
7.2546318E+3 1.0003216E+0
7.2566317E+3 1.0037058E+0
7.2569290E+3 1.0051474E+0
7.2572263E+3 1.0048796E+0
7.2575236E+3 1.0056390E+0
7.2578209E+3 1.0073121E+0
7.2581182E+3 1.0051072E+0
7.2584154E+3 1.0070600E+0
7.2587127E+3 1.0075593E+0
7.2590100E+3 1.0076045E+0
7.2593073E+3 1.0082999E+0
7.2596046E+3 1.0085619E+0
7.2599019E+3 1.0127057E+0
7.2601992E+3 1.0109558E+0
7.2604964E+3 1.0116123E+0
7.2607937E+3 1.0105746E+0
7.2610910E+3 1.0107803E+0
7.2613883E+3 1.0107558E+0
7.2616856E+3 1.0131338E+0
7.2619829E+3 1.0132801E+0
7.2622802E+3 1.0149242E+0
7.2625775E+3 1.0146916E+0
7.2628747E+3 1.0140359E+0
7.2631720E+3 1.0141079E+0
7.2634693E+3 1.0141210E+0
7.2637666E+3 1.0145993E+0
7.2640639E+3 1.0165961E+0
7.2643612E+3 1.0151715E+0
7.2646585E+3 1.0144093E+0
7.2649558E+3 1.0155439E+0
7.2652530E+3 1.0157619E+0
7.2655503E+3 1.0169111E+0
7.2658476E+3 1.0170525E+0
7.2661449E+3 1.0177014E+0
7.2664422E+3 1.0177753E+0
7.2667395E+3 1.0165054E+0
7.2670368E+3 1.0152108E+0
7.2673341E+3 1.0146997E+0
7.2676313E+3 1.0144124E+0
7.2706312E+3 1.0159738E+0
7.2736311E+3 1.0156680E+0
7.2766310E+3 1.0165609E+0
7.2796309E+3 1.0150832E+0
7.2826308E+3 1.0141534E+0
7.2856307E+3 1.0164499E+0
7.2886306E+3 1.0116217E+0
7.2916305E+3 1.0067842E+0
7.2946304E+3 1.0020977E+0
7.2976303E+3 9.9711524E-1
7.3006302E+3 9.9110770E-1
7.3036301E+3 9.8556509E-1
7.3066300E+3 9.8336407E-1
7.3096299E+3 9.8141957E-1
7.3126298E+3 9.7870437E-1
7.3156297E+3 9.8030686E-1
7.3186296E+3 9.7926658E-1
7.3216295E+3 9.8076292E-1
7.3246294E+3 9.8065365E-1
7.3276293E+3 9.8386392E-1
7.3306292E+3 9.8662862E-1
7.3336291E+3 9.8695893E-1
7.3366290E+3 9.8930990E-1
7.3396289E+3 9.9101813E-1
7.3426288E+3 9.9221424E-1
7.3456287E+3 9.9394023E-1
7.3486286E+3 9.9394223E-1
7.3516285E+3 9.9632910E-1
7.3546284E+3 9.9648839E-1
7.3576283E+3 9.9735039E-1
7.3606282E+3 9.9759611E-1
7.3636281E+3 9.9797673E-1
7.3666280E+3 9.9904264E-1
7.3696279E+3 9.9848887E-1
7.3726278E+3 1.0001546E+0
7.3756276E+3 1.0018365E+0
7.3786275E+3 1.0051555E+0
7.3816274E+3 1.0080200E+0
7.3846273E+3 1.0078330E+0
7.3876272E+3 1.0099256E+0
7.3906271E+3 1.0091437E+0
7.3936270E+3 1.0100696E+0
7.3966269E+3 1.0084237E+0
7.3996268E+3 1.0074319E+0
7.4026267E+3 1.0080317E+0
7.4056266E+3 1.0058984E+0
7.4086265E+3 1.0059302E+0

File: XASdatabases/Fe_standards_VP/Fe_XAS_database_1032/Na-Montmorillionite_SWY-2.txt
#%Name: Na-Montmorillonite SWy-2
#%formula: 
#%Mineral class: silicates
#%Xtal system: monoclinic
#%Edge: K
#%Sample prep: mounted on kapton tape
#%Beamline: ALS 10.3.2, HxV slits = 100x20 um
#%Det:  I0=N2, Fluorescence mode (Ge solid state 7elts)
#%Ref/notes:  from the Clay Minerals Society. XRD confirmed. Average of several qxas scans
#%Temp: Room temp (28 degC)
#%Time&date: 8:03 PM 9/1/2011. Matthew A. Marcus
#%============================================================
7.0120250E+3 2.5132354E-3
7.0130257E+3 2.5355501E-3
7.0140263E+3 2.5620939E-3
7.0150270E+3 2.5718828E-3
7.0160276E+3 2.5934867E-3
7.0170282E+3 2.6298208E-3
7.0180289E+3 2.6039558E-3
7.0190295E+3 2.6374349E-3
7.0200302E+3 2.6525606E-3
7.0210308E+3 2.6597797E-3
7.0220315E+3 2.7192842E-3
7.0230321E+3 2.7810275E-3
7.0240328E+3 2.7739678E-3
7.0250334E+3 2.7899555E-3
7.0260341E+3 2.7890313E-3
7.0270347E+3 2.8238372E-3
7.0280354E+3 2.8667823E-3
7.0290360E+3 2.8681727E-3
7.0300367E+3 2.8742306E-3
7.0310373E+3 2.8855386E-3
7.0320380E+3 2.9220427E-3
7.0330386E+3 2.9554356E-3
7.0340392E+3 2.9531657E-3
7.0350399E+3 2.9764556E-3
7.0360405E+3 3.0092171E-3
7.0370412E+3 3.0460055E-3
7.0380418E+3 3.0561439E-3
7.0390425E+3 3.1213518E-3
7.0400431E+3 3.1241550E-3
7.0410438E+3 3.1872169E-3
7.0420444E+3 3.2169528E-3
7.0430451E+3 3.2484717E-3
7.0440457E+3 3.2680816E-3
7.0450464E+3 3.3199304E-3
7.0460470E+3 3.3541099E-3
7.0470477E+3 3.4058042E-3
7.0480483E+3 3.4289513E-3
7.0490490E+3 3.4665473E-3
7.0500496E+3 3.5065460E-3
7.0510503E+3 3.5528334E-3
7.0520509E+3 3.6008506E-3
7.0530516E+3 3.6313475E-3
7.0540522E+3 3.6983147E-3
7.0550529E+3 3.6942297E-3
7.0560535E+3 3.7900807E-3
7.0570542E+3 3.9056715E-3
7.0580548E+3 3.9682443E-3
7.0590554E+3 4.0224403E-3
7.0600561E+3 4.1274889E-3
7.0610567E+3 4.1810507E-3
7.0620574E+3 4.2663052E-3
7.0630580E+3 4.3425231E-3
7.0640587E+3 4.4118169E-3
7.0650593E+3 4.5281773E-3
7.0660600E+3 4.6333902E-3
7.0670606E+3 4.7720168E-3
7.0680613E+3 4.8948917E-3
7.0690619E+3 4.9972552E-3
7.0700626E+3 5.1348960E-3
7.0710632E+3 5.2486423E-3
7.0720639E+3 5.4327449E-3
7.0730645E+3 5.5075001E-3
7.0740652E+3 5.6406085E-3
7.0750658E+3 5.7636028E-3
7.0760665E+3 5.9001608E-3
7.0770671E+3 6.0336206E-3
7.0780678E+3 6.1884949E-3
7.0790684E+3 6.2929410E-3
7.0800691E+3 6.3934496E-3
7.0810697E+3 6.5778111E-3
7.0820704E+3 6.7013087E-3
7.0830710E+3 6.8565993E-3
7.0840717E+3 7.0178391E-3
7.0850723E+3 7.1817743E-3
7.0860730E+3 7.3651498E-3
7.0870736E+3 7.5133068E-3
7.0880743E+3 7.7366675E-3
7.0890749E+3 7.9477386E-3
7.0900756E+3 8.1309880E-3
7.0910762E+3 8.3841049E-3
7.0920769E+3 8.6121408E-3
7.0930775E+3 8.8333184E-3
7.0940782E+3 9.1672713E-3
7.0950788E+3 9.5188916E-3
7.0960795E+3 9.8361325E-3
7.0968298E+3 1.0170722E-2
7.0973300E+3 1.0415429E-2
7.0978301E+3 1.0619159E-2
7.0983302E+3 1.0752977E-2
7.0988303E+3 1.0968778E-2
7.0993305E+3 1.1284600E-2
7.0998306E+3 1.1527664E-2
7.1003307E+3 1.1813257E-2
7.1008308E+3 1.2073211E-2
7.1013309E+3 1.2262811E-2
7.1018311E+3 1.2472665E-2
7.1023312E+3 1.2812779E-2
7.1028313E+3 1.3200676E-2
7.1033314E+3 1.3480970E-2
7.1038316E+3 1.3869333E-2
7.1043317E+3 1.4170546E-2
7.1048318E+3 1.4603747E-2
7.1053319E+3 1.5172865E-2
7.1058320E+3 1.5610735E-2
7.1063322E+3 1.5967014E-2
7.1068323E+3 1.6446912E-2
7.1073324E+3 1.6951970E-2
7.1078325E+3 1.7657516E-2
7.1083327E+3 1.8470354E-2
7.1088328E+3 1.9291468E-2
7.1093329E+3 2.0255784E-2
7.1098330E+3 2.1614885E-2
7.1103331E+3 2.3503154E-2
7.1108333E+3 2.6146400E-2
7.1113334E+3 3.0207011E-2
7.1118335E+3 3.7634344E-2
7.1123336E+3 4.6499461E-2
7.1128338E+3 5.0486115E-2
7.1133339E+3 5.0868160E-2
7.1138340E+3 5.2061227E-2
7.1143341E+3 5.0934648E-2
7.1148342E+3 4.5720853E-2
7.1153344E+3 4.2178151E-2
7.1158345E+3 4.1993178E-2
7.1163346E+3 4.3916952E-2
7.1168347E+3 4.7726315E-2
7.1173349E+3 5.3159942E-2
7.1178350E+3 6.0119532E-2
7.1183351E+3 6.8914564E-2
7.1188352E+3 8.0642236E-2
7.1193353E+3 9.6504053E-2
7.1198355E+3 1.1827975E-1
7.1203356E+3 1.4676584E-1
7.1208357E+3 1.7869167E-1
7.1213358E+3 2.1498603E-1
7.1218360E+3 2.5704988E-1
7.1223361E+3 3.0891520E-1
7.1228362E+3 3.8076030E-1
7.1233363E+3 4.6923223E-1
7.1238364E+3 5.5219705E-1
7.1243366E+3 6.2359628E-1
7.1248367E+3 6.8817576E-1
7.1253368E+3 7.5541072E-1
7.1258369E+3 8.3036281E-1
7.1263371E+3 9.1466091E-1
7.1268372E+3 1.0129348E+0
7.1273373E+3 1.1162496E+0
7.1278374E+3 1.2080422E+0
7.1283375E+3 1.2692594E+0
7.1288377E+3 1.3110172E+0
7.1293378E+3 1.3425344E+0
7.1298379E+3 1.3744193E+0
7.1303380E+3 1.4113897E+0
7.1308382E+3 1.4600335E+0
7.1313383E+3 1.5084824E+0
7.1318384E+3 1.5394519E+0
7.1323385E+3 1.5470763E+0
7.1328386E+3 1.5317819E+0
7.1333388E+3 1.5033900E+0
7.1338389E+3 1.4711964E+0
7.1343390E+3 1.4426910E+0
7.1348391E+3 1.4161916E+0
7.1353393E+3 1.3853590E+0
7.1358394E+3 1.3545167E+0
7.1363395E+3 1.3278806E+0
7.1368396E+3 1.2988863E+0
7.1373397E+3 1.2739674E+0
7.1378399E+3 1.2497829E+0
7.1383400E+3 1.2246113E+0
7.1388401E+3 1.2050122E+0
7.1393402E+3 1.1878113E+0
7.1398404E+3 1.1703003E+0
7.1403405E+3 1.1536616E+0
7.1408406E+3 1.1422690E+0
7.1413407E+3 1.1296227E+0
7.1420909E+3 1.1064389E+0
7.1430912E+3 1.0893717E+0
7.1440914E+3 1.0832433E+0
7.1450917E+3 1.0806291E+0
7.1460919E+3 1.0743316E+0
7.1470921E+3 1.0542327E+0
7.1480924E+3 1.0270654E+0
7.1490926E+3 9.9158723E-1
7.1500929E+3 9.5612969E-1
7.1510931E+3 9.2527842E-1
7.1520934E+3 8.9556907E-1
7.1530936E+3 8.7246015E-1
7.1540939E+3 8.5387362E-1
7.1550941E+3 8.3900374E-1
7.1560944E+3 8.2822887E-1
7.1570946E+3 8.2236199E-1
7.1580948E+3 8.1749381E-1
7.1590951E+3 8.1386952E-1
7.1600953E+3 8.1296619E-1
7.1610956E+3 8.1488807E-1
7.1620958E+3 8.1862495E-1
7.1630961E+3 8.2591007E-1
7.1640963E+3 8.3646957E-1
7.1650966E+3 8.4986896E-1
7.1660968E+3 8.6585626E-1
7.1670971E+3 8.8430627E-1
7.1680973E+3 9.0293284E-1
7.1690975E+3 9.2139502E-1
7.1700978E+3 9.3713975E-1
7.1710980E+3 9.5416969E-1
7.1720983E+3 9.6712486E-1
7.1730985E+3 9.8094169E-1
7.1740988E+3 9.9562047E-1
7.1750990E+3 1.0103889E+0
7.1760993E+3 1.0176529E+0
7.1770995E+3 1.0267300E+0
7.1780998E+3 1.0323799E+0
7.1791000E+3 1.0392155E+0
7.1801003E+3 1.0474141E+0
7.1811005E+3 1.0530028E+0
7.1821008E+3 1.0593050E+0
7.1831010E+3 1.0617146E+0
7.1841012E+3 1.0641637E+0
7.1851015E+3 1.0680379E+0
7.1861017E+3 1.0691099E+0
7.1871020E+3 1.0716539E+0
7.1881022E+3 1.0745801E+0
7.1891025E+3 1.0780133E+0
7.1901027E+3 1.0806276E+0
7.1911030E+3 1.0831996E+0
7.1921032E+3 1.0837688E+0
7.1931035E+3 1.0851338E+0
7.1941037E+3 1.0866529E+0
7.1951040E+3 1.0853432E+0
7.1961042E+3 1.0838636E+0
7.1971045E+3 1.0789479E+0
7.1981047E+3 1.0743478E+0
7.1991050E+3 1.0683249E+0
7.2001052E+3 1.0600843E+0
7.2011054E+3 1.0519575E+0
7.2021057E+3 1.0423782E+0
7.2031059E+3 1.0335267E+0
7.2041062E+3 1.0237287E+0
7.2051064E+3 1.0167297E+0
7.2061067E+3 1.0059608E+0
7.2071069E+3 9.9871329E-1
7.2081072E+3 9.9055826E-1
7.2091074E+3 9.8422499E-1
7.2101077E+3 9.7806560E-1
7.2111079E+3 9.7115183E-1
7.2121082E+3 9.6382982E-1
7.2131084E+3 9.5992118E-1
7.2141087E+3 9.5502277E-1
7.2151089E+3 9.5246562E-1
7.2161092E+3 9.5131927E-1
7.2171094E+3 9.4869423E-1
7.2181097E+3 9.4890226E-1
7.2191099E+3 9.4898961E-1
7.2201102E+3 9.5116523E-1
7.2211104E+3 9.5266597E-1
7.2221106E+3 9.5595342E-1
7.2231109E+3 9.5843161E-1
7.2241111E+3 9.6132650E-1
7.2251114E+3 9.6526315E-1
7.2261116E+3 9.6763377E-1
7.2271119E+3 9.6854024E-1
7.2281121E+3 9.6998230E-1
7.2291124E+3 9.7228882E-1
7.2301126E+3 9.7296410E-1
7.2311129E+3 9.7409916E-1
7.2321131E+3 9.7537718E-1
7.2331134E+3 9.7626928E-1
7.2341136E+3 9.7685017E-1
7.2351139E+3 9.7866437E-1
7.2361141E+3 9.7871076E-1
7.2371144E+3 9.8101162E-1
7.2381146E+3 9.8281313E-1
7.2391149E+3 9.8399136E-1
7.2401151E+3 9.8531906E-1
7.2411154E+3 9.8757411E-1
7.2421156E+3 9.9000449E-1
7.2431159E+3 9.9095655E-1
7.2441161E+3 9.9269582E-1
7.2451164E+3 9.9334945E-1
7.2461166E+3 9.9433565E-1
7.2471169E+3 9.9566196E-1
7.2481171E+3 9.9693184E-1
7.2491174E+3 9.9863991E-1
7.2501176E+3 1.0003363E+0
7.2511179E+3 1.0024748E+0
7.2521181E+3 1.0031409E+0
7.2531184E+3 1.0049231E+0
7.2541186E+3 1.0071888E+0
7.2551189E+3 1.0100161E+0
7.2561191E+3 1.0114890E+0
7.2571194E+3 1.0118632E+0
7.2578695E+3 1.0130570E+0
7.2583697E+3 1.0141998E+0
7.2588698E+3 1.0157627E+0
7.2593699E+3 1.0170727E+0
7.2598700E+3 1.0177017E+0
7.2603702E+3 1.0172740E+0
7.2608703E+3 1.0178180E+0
7.2613704E+3 1.0169213E+0
7.2618705E+3 1.0179311E+0
7.2623707E+3 1.0176079E+0
7.2628708E+3 1.0149504E+0
7.2633709E+3 1.0136391E+0
7.2638710E+3 1.0153381E+0
7.2643712E+3 1.0177589E+0
7.2648713E+3 1.0192113E+0
7.2653714E+3 1.0197607E+0
7.2658715E+3 1.0198127E+0
7.2663717E+3 1.0218455E+0
7.2668718E+3 1.0224335E+0
7.2673719E+3 1.0213952E+0
7.2678720E+3 1.0187350E+0
7.2683722E+3 1.0198797E+0
7.2702226E+3 1.0232275E+0
7.2734234E+3 1.0212737E+0
7.2766242E+3 1.0224417E+0
7.2798250E+3 1.0230982E+0
7.2830258E+3 1.0245488E+0
7.2862266E+3 1.0236510E+0
7.2894274E+3 1.0216504E+0
7.2926282E+3 1.0172197E+0
7.2958290E+3 1.0113853E+0
7.2990298E+3 1.0047840E+0
7.3022306E+3 9.9779274E-1
7.3054314E+3 9.9282240E-1
7.3086322E+3 9.8909543E-1
7.3118330E+3 9.8626203E-1
7.3150338E+3 9.8317938E-1
7.3182346E+3 9.8239105E-1
7.3214354E+3 9.8167706E-1
7.3246363E+3 9.8392970E-1
7.3278371E+3 9.8616346E-1
7.3310379E+3 9.8841372E-1
7.3342387E+3 9.9131229E-1
7.3374395E+3 9.9227900E-1
7.3406403E+3 9.9497201E-1
7.3438411E+3 9.9675961E-1
7.3470419E+3 9.9851839E-1
7.3502427E+3 9.9864955E-1
7.3534435E+3 9.9928886E-1
7.3566443E+3 9.9901123E-1
7.3598451E+3 1.0004960E+0
7.3630459E+3 9.9924668E-1
7.3662467E+3 9.9958014E-1
7.3694476E+3 9.9966064E-1
7.3726484E+3 1.0012745E+0
7.3758492E+3 1.0012940E+0
7.3790500E+3 1.0021721E+0
7.3822508E+3 1.0033116E+0
7.3854516E+3 1.0036240E+0
7.3886524E+3 1.0035082E+0
7.3918532E+3 1.0028651E+0
7.3950540E+3 1.0023687E+0
7.3982549E+3 1.0017043E+0
7.4014557E+3 9.9991243E-1
7.4046565E+3 9.9812401E-1
7.4078573E+3 9.9699785E-1
